Repository: rben24/HECPyrochlore

# HEC Pyrochlore Oxide Property Predictor

Machine-learning pipeline for predicting **lattice parameter**, **thermal conductivity**,
and **Vickers hardness** of high-entropy pyrochlore oxides (A₂B₂O₇) from composition alone.

> **Note on this README:** the sections below were reconstructed by reading the actual
> code (`src/`, `models/`) rather than relying on module docstrings, several of which are
> out of date. Where the code and its own comments disagree, the code's behavior is what's
> documented here, and the discrepancy is flagged in [Known Inconsistencies](#known-inconsistencies--stale-docs).

---

## Project Structure

```
HECPyrochlore/
├── data/
│   ├── raw/                 ← source files (see caveat below — not 100% raw, see Data)
│   └── processed/           ← generated by src/data/*.py and src/features/*.py
│
├── src/
│   ├── data/                 ← per-source loaders + dataset builders
│   ├── features/              ← feature engineering + Rule-of-Mixtures calculator
│   ├── build_models/
│   │   └── train_model.py     ← training, CV, feature importance, plots (shared by all models)
│   └── utils/                 ← one-off converters, API pullers, diagnostics (not part of the
│                                 main pipeline — see Utility Scripts)
│
└── models/                    ← EXECUTABLE SCRIPTS (run these) + their generated output folders
    ├── predict_lattice.py        Predict lattice parameter interactively / via CLI
    ├── predict_rom_latt.py       Currently a byte-for-byte duplicate of predict_lattice.py (see Known Inconsistencies)
    ├── predict_thermal.py        Predict thermal conductivity (currently broken — see Known Inconsistencies)
    ├── validate_lattice.py       Full CV + feature-importance report for the lattice model
    ├── validate_rom_latt.py      Same, for the Rule-of-Mixtures-enriched lattice model
    ├── validate_rom_therm_cond.py  Same, for the ROM-enriched thermal-conductivity model
    ├── validate_rom_vickers.py     Same, for the ROM-enriched Vickers-hardness model
    ├── data_validation.py        Shared plotting helpers (target distribution, correlation
    │                              heatmap, residuals) called by the validate_*.py scripts
    ├── fill_pristine_data.py     ML gap-filling for data/processed/pristine_pyrochlore.csv
    │
    ├── lattice_param/            ← created by predict_lattice.py / validate_lattice.py
    ├── pristine_fill/            ← created by fill_pristine_data.py
    └── lattice_param_rom/, thermal_cond/, vick_hard/  ← created by the corresponding
                                     validate_rom_*.py script on first run
```

---

## Data

The project keeps two data tiers, `data/raw/` and `data/processed/`, but **the split is
not a strict "external input vs. pipeline output" split** — a few files in `data/raw/`
are themselves generated by scripts (see the "Origin" column below). The practical rule
that *is* consistently true:

- **`data/processed/`** — every file is deterministically rebuilt from `data/raw/` by
  `src/data/*.py` / `src/features/*.py` functions. Delete anything here and it will be
  regenerated the next time a `get_*_dataset()` call or a `models/*.py` script needs it.
- **`data/raw/`** — nothing here is *automatically* overwritten by the model-training
  pipeline (`load_data.py`, `make_combined_dataset.py`, `rule_of_mixture_cal.py`). But a
  few files are the saved output of a separate, manually-run **preprocessing** script
  (an AFLOW-merge script, a pymatgen-element-table dump, a JSON→CSV converter) — they're
  "raw" in the sense that the ML pipeline treats them as fixed inputs, not in the sense
  that no code ever wrote them.

### `data/raw/` — inputs to the ML pipeline

| File | What it is | Origin | Consumed by |
|---|---|---|---|
| `Sample_Properties_Safin_Feb_2026.csv` | In-house experimental HEC pyrochlore samples: sintered compositions, TPS thermal-conductivity, relative density, synthesis method, refined XRD lattice parameters. The group's own primary data. | Hand-collected lab data (true raw input) | `make_combined_dataset.py::load_safin` → `combined_pyrochlore.csv`, `hec_pyrochlore.csv` |
| `HECPyrochlore_latt_data_ICSD.csv` | Bulk export from the ICSD of pyrochlore-prototype entries (single-element "pristine" and doped "high-entropy" compositions), cell parameters, literature DOIs. | Database export (true raw input) | `load_icsd.py` → `combined_pyrochlore.csv`, `pristine_pyrochlore.csv`, `hec_pyrochlore.csv` |
| `aflow_pyrochlore_data_comb.csv` | DFT-computed pristine pyrochlore entries: relaxed lattice parameter, elastic moduli, band gap, AGL thermal conductivity/expansion, density, energetics. | **Derived** — built by `src/utils/combine_aflow.py`, which left-joins the four `aflow_pyrochlore_data*.csv` files below and writes the merged result back into `data/raw/` (not `data/processed/` — see caveat above) | `load_aflow.py` → `pristine_pyrochlore.csv` only |

File: data/processed/engineered_pyrochlore_latt.csv (part 1 of 5)
Composition,Sample A,Sample B,Lattice Parameter (Angstrom),data_source,compound_type,a_stoich_json,b_stoich_json,Temperature,density_calc,is_single_phase,a_site_n_elements,a_site_entropy,a_site_mean_radius,a_site_radius_variance,a_site_radius_std,a_site_delta,a_site_en_mean,a_site_en_variance,a_site_mean_atomic_num,a_site_mean_molar_mass,b_site_n_elements,b_site_entropy,b_site_mean_radius,b_site_radius_variance,b_site_radius_std,b_site_delta,b_site_en_mean,b_site_en_variance,b_site_mean_atomic_num,b_site_mean_molar_mass,a_b_radius_ratio,total_entropy,total_delta,phonon_scattering_factor,n_total_elements,site_asymmetry,en_site_contrast,mass_site_contrast,lattice_volume,density_theoretical
YbHo Ti HP,"Yb,Ho",Ti,10.07653,safin_experimental,high_entropy,"{""Yb"": 0.5, ""Ho"": 0.5}","{""Ti"": 1.0}",,,1.0,2.0,5.762825659175385,1.0,0.00022499999999999875,0.014999999999999958,0.014999999999999958,1.17,0.004899999999999993,68.5,168.985,1.0,-0.0,0.605,0.0,0.0,0.0,1.54,0.0,22.0,47.87,1.6528925619834711,5.762825659175385,0.014999999999999958,0.08644238488763054,3.0,1.0,0.3700000000000001,121.11500000000001,1023.1351534510341,7.085624630841164
YbHoTb Ti HP,"Yb,Ho,Tb",Ti,10.09559,safin_experimental,high_entropy,"{""Yb"": 0.3333333333333333, ""Ho"": 0.3333333333333333, ""Tb"": 0.3333333333333333}","{""Ti"": 1.0}",,,1.0,3.0,9.133862567986663,1.0133333333333332,0.0005055555555555563,0.02248456260538675,0.022188713097421115,1.1866666666666665,0.0038222222222222164,67.33333333333333,165.63333333333333,1.0,-0.0,0.605,0.0,0.0,0.0,1.54,0.0,22.0,47.87,1.6749311294765838,9.133862567986663,0.022188713097421115,0.20266865599233014,4.0,2.0,0.3533333333333335,117.76333333333332,1028.9519968916638,6.959022781528344
YbHoTbNd Ti HP,"Yb,Ho,Tb,Nd",Ti,10.11292,safin_experimental,high_entropy,"{""Yb"": 0.25, ""Ho"": 0.25, ""Tb"": 0.25, ""Nd"": 0.25}","{""Ti"": 1.0}",,,1.0,4.0,11.52565131835077,1.03725,0.002095187500000001,0.04577321815210288,0.04412939807385189,1.175,0.0032749999999999975,65.5,160.285,1.0,-0.0,0.605,0.0,0.0,0.0,1.54,0.0,22.0,47.87,1.7144628099173553,11.52565131835077,0.04412939807385189,0.508620055087917,5.0,3.0,0.365,112.41499999999999,1034.2599676266093,6.78591400866867
YbHoTbNdPr Ti HP,"Yb,Ho,Tb,Nd,Pr",Ti,10.18264,safin_experimental,high_entropy,"{""Yb"": 0.2, ""Ho"": 0.2, ""Tb"": 0.2, ""Nd"": 0.2, ""Pr"": 0.2}","{""Ti"": 1.0}",,,0.0,5.0,13.380866803977112,1.055,0.0029363999999999987,0.054188559678219894,0.0513635636760378,1.166,0.0029439999999999996,64.2,156.41,1.0,-0.0,0.605,0.0,0.0,0.0,1.54,0.0,22.0,47.87,1.743801652892562,13.380866803977112,0.0513635636760378,0.6872890041266588,6.0,4.0,0.3740000000000001,108.53999999999999,1055.7988134779835,6.549963199440989
PrSmGdHoLu TI SDJ,"Pr,Sm,Gd,Ho,Lu",Ti,10.17812,safin_experimental,high_entropy,"{""Pr"": 0.2, ""Sm"": 0.2, ""Gd"": 0.2, ""Ho"": 0.2, ""Lu"": 0.2}","{""Ti"": 1.0}",,,1.0,5.0,13.380866803977112,1.05,0.002635999999999998,0.051341990611973726,0.04889713391616542,1.202,0.002456000000000004,64.60000000000001,157.68400000000003,1.0,-0.0,0.605,0.0,0.0,0.0,1.54,0.0,22.0,47.87,1.7355371900826448,13.380866803977112,0.04889713391616542,0.6542860360284412,6.0,4.0,0.3380000000000001,109.81400000000002,1054.3934531979312,6.590796417357995
SmEuGdTbDy Ti SDJ,"Sm,Eu,Gd,Tb,Dy",Ti,10.184691,safin_experimental,high_entropy,"{""Sm"": 0.2, ""Eu"": 0.2, ""Gd"": 0.2, ""Tb"": 0.2, ""Dy"": 0.2}","{""Ti"": 1.0}",,,1.0,5.0,13.380866803977112,1.053,0.0003380000000000006,0.018384776310850254,0.01745942669596417,1.204,0.00042400000000000077,64.0,156.20000000000002,1.0,-0.0,0.605,0.0,0.0,0.0,1.54,0.0,22.0,47.87,1.7404958677685949,13.380866803977112,0.01745942669596417,0.23362226309249873,6.0,4.0,0.3360000000000001,108.33000000000001,1056.4369229158176,6.540725416470854
PrNdGdYbLu Ti SDJ,"Pr,Nd,Gd,Yb,Lu",Ti,10.175423,safin_experimental,high_entropy,"{""Pr"": 0.2, ""Nd"": 0.2, ""Gd"": 0.2, ""Yb"": 0.2, ""Lu"": 0.2}","{""Ti"": 1.0}",,,1.0,5.0,13.380866803977112,1.05,0.0037639999999999974,0.061351446600711845,0.05842994914353506,1.168,0.0036560000000000004,64.8,158.082,1.0,-0.0,0.605,0.0,0.0,0.0,1.54,0.0,22.0,47.87,1.7355371900826448,13.380866803977112,0.05842994914353506,0.7818433668527992,6.0,4.0,0.3720000000000001,110.21199999999999,1053.5554952000084,6.60607550857892
PrSmGdHoLu Ti HPSDJ,"Pr,Sm,Gd,Ho,Lu",Ti,10.17788,safin_experimental,high_entropy,"{""Pr"": 0.2, ""Sm"": 0.2, ""Gd"": 0.2, ""Ho"": 0.2, ""Lu"": 0.2}","{""Ti"": 1.0}",,,1.0,5.0,13.380866803977112,1.05,0.002635999999999998,0.051341990611973726,0.04889713391616542,1.202,0.002456000000000004,64.60000000000001,157.68400000000003,1.0,-0.0,0.605,0.0,0.0,0.0,1.54,0.0,22.0,47.87,1.7355371900826448,13.380866803977112,0.04889713391616542,0.6542860360284412,6.0,4.0,0.3380000000000001,109.81400000000002,1054.318867185448,6.591262672149747
PrNdGdYbLu Ti HPSDJ,"Pr,Nd,Gd,Yb,Lu",Ti,10.17459,safin_experimental,high_entropy,"{""Pr"": 0.2, ""Nd"": 0.2, ""Gd"": 0.2, ""Yb"": 0.2, ""Lu"": 0.2}","{""Ti"": 1.0}",,,1.0,5.0,13.380866803977112,1.05,0.0037639999999999974,0.061351446600711845,0.05842994914353506,1.168,0.0036560000000000004,64.8,158.082,1.0,-0.0,0.605,0.0,0.0,0.0,1.54,0.0,22.0,47.87,1.7355371900826448,13.380866803977112,0.05842994914353506,0.7818433668527992,6.0,4.0,0.3720000000000001,110.21199999999999,1053.2967718374337,6.607698171929553
SmEuGdTbDy Ti HPSDJ,"Sm,Eu,Gd,Tb,Dy",Ti,10.18337,safin_experimental,high_entropy,"{""Sm"": 0.2, ""Eu"": 0.2, ""Gd"": 0.2, ""Tb"": 0.2, ""Dy"": 0.2}","{""Ti"": 1.0}",,,1.0,5.0,13.380866803977112,1.053,0.0003380000000000006,0.018384776310850254,0.01745942669596417,1.204,0.00042400000000000077,64.0,156.20000000000002,1.0,-0.0,0.605,0.0,0.0,0.0,1.54,0.0,22.0,47.87,1.7404958677685949,13.380866803977112,0.01745942669596417,0.23362226309249873,6.0,4.0,0.3360000000000001,108.33000000000001,1056.0259024419988,6.5432711609015355
PrSmGdHoLu Ti CDTF,"Pr,Sm,Gd,Ho,Lu",Ti,10.17813232,safin_experimental,high_entropy,"{""Pr"": 0.2, ""Sm"": 0.2, ""Gd"": 0.2, ""Ho"": 0.2, ""Lu"": 0.2}","{""Ti"": 1.0}",,,1.0,5.0,13.380866803977112,1.05,0.002635999999999998,0.051341990611973726,0.04889713391616542,1.202,0.002456000000000004,64.60000000000001,157.68400000000003,1.0,-0.0,0.605,0.0,0.0,0.0,1.54,0.0,22.0,47.87,1.7355371900826448,13.380866803977112,0.04889713391616542,0.6542860360284412,6.0,4.0,0.3380000000000001,109.81400000000002,1054.39728204149,6.590772484132028
PrNdGdYbLu CDTF,"Pr,Nd,Gd,Yb,Lu",Ti,10.17715823,safin_experimental,high_entropy,"{""Pr"": 0.2, ""Nd"": 0.2, ""Gd"": 0.2, ""Yb"": 0.2, ""Lu"": 0.2}","{""Ti"": 1.0}",,,1.0,5.0,13.380866803977112,1.05,0.0037639999999999974,0.061351446600711845,0.05842994914353506,1.168,0.0036560000000000004,64.8,158.082,1.0,-0.0,0.605,0.0,0.0,0.0,1.54,0.0,22.0,47.87,1.7355371900826448,13.380866803977112,0.05842994914353506,0.7818433668527992,6.0,4.0,0.3720000000000001,110.21199999999999,1054.0945802715635,6.602697029308756
SmEuGdTbDy Ti CDTF,"Sm,Eu,Gd,Tb,Dy",Ti,10.18087481,safin_experimental,high_entropy,"{""Sm"": 0.2, ""Eu"": 0.2, ""Gd"": 0.2, ""Tb"": 0.2, ""Dy"": 0.2}","{""Ti"": 1.0}",,,1.0,5.0,13.380866803977112,1.053,0.0003380000000000006,0.018384776310850254,0.01745942669596417,1.204,0.00042400000000000077,64.0,156.20000000000002,1.0,-0.0,0.605,0.0,0.0,0.0,1.54,0.0,22.0,47.87,1.7404958677685949,13.380866803977112,0.01745942669596417,0.23362226309249873,6.0,4.0,0.3360000000000001,108.33000000000001,1055.2498313522358,6.548083332796366
SmEuGdTbDy SPS,"Sm,Eu,Gd,Tb,Dy",Ti,10.186104,safin_experimental,high_entropy,"{""Sm"": 0.2, ""Eu"": 0.2, ""Gd"": 0.2, ""Tb"": 0.2, ""Dy"": 0.2}","{""Ti"": 1.0}",,,1.0,5.0,13.380866803977112,1.053,0.0003380000000000006,0.018384776310850254,0.01745942669596417,1.204,0.00042400000000000077,64.0,156.20000000000002,1.0,-0.0,0.605,0.0,0.0,0.0,1.54,0.0,22.0,47.87,1.7404958677685949,13.380866803977112,0.01745942669596417,0.23362226309249873,6.0,4.0,0.3360000000000001,108.33000000000001,1056.8766866204685,6.538003837239651
PrNdGdYbLu SPS,"Pr,Nd,Gd,Yb,Lu",Ti,10.173943,safin_experimental,high_entropy,"{""Pr"": 0.2, ""Nd"": 0.2, ""Gd"": 0.2, ""Yb"": 0.2, ""Lu"": 0.2}","{""Ti"": 1.0}",,,1.0,5.0,13.380866803977112,1.05,0.0037639999999999974,0.061351446600711845,0.05842994914353506,1.168,0.0036560000000000004,64.8,158.082,1.0,-0.0,0.605,0.0,0.0,0.0,1.54,0.0,22.0,47.87,1.7355371900826448,13.380866803977112,0.05842994914353506,0.7818433668527992,6.0,4.0,0.3720000000000001,110.21199999999999,1053.0958478659697,6.608958878598972
PrSmGdHoLu SPS,"Pr,Sm,Gd,Ho,Lu",Ti,10.182036,safin_experimental,high_entropy,"{""Pr"": 0.2, ""Sm"": 0.2, ""Gd"": 0.2, ""Ho"": 0.2, ""Lu"": 0.2}","{""Ti"": 1.0}",,,1.0,5.0,13.380866803977112,1.05,0.002635999999999998,0.051341990611973726,0.04889713391616542,1.202,0.002456000000000004,64.60000000000001,157.68400000000003,1.0,-0.0,0.605,0.0,0.0,0.0,1.54,0.0,22.0,47.87,1.7355371900826448,13.380866803977112,0.04889713391616542,0.6542860360284412,6.0,4.0,0.3380000000000001,109.81400000000002,1055.6109453049796,6.583194902185207
LaLuTiZr TF,"La,Lu","Ti,Zr",10.36904,safin_experimental,high_entropy,"{""La"": 0.5, ""Lu"": 0.5}","{""Ti"": 0.5, ""Zr"": 0.5}",,,0.0,2.0,5.762825659175385,1.0685,0.008372249999999994,0.09149999999999997,0.08563406644829197,1.185,0.007224999999999994,64.0,156.94,2.0,5.762825659175385,0.6625,0.0033062499999999993,0.057499999999999996,0.08679245283018866,1.435,0.011024999999999997,31.0,69.545,1.6128301886792453,11.52565131835077,0.17242651927848063,1.9873279392406547,4.0,0.0,0.25,87.395,1114.8479753980912,6.7322304471265255
LaGdLuTiZr TF,"La,Gd,Lu","Ti,Zr",10.37753523,safin_experimental,high_entropy,"{""La"": 0.3333333333333333, ""Gd"": 0.3333333333333333, ""Lu"": 0.3333333333333333}","{""Ti"": 0.5, ""Zr"": 0.5}",,,1.0,3.0,9.133862567986663,1.0633333333333332,0.0056348888888888855,0.0750658969765158,0.07059488743872958,1.19,0.0048666666666666615,64.0,157.04333333333332,2.0,5.762825659175385,0.6625,0.0033062499999999993,0.057499999999999996,0.08679245283018866,1.435,0.011024999999999997,31.0,69.545,1.6050314465408804,14.896688227162048,0.15738734026891824,2.3445501388883416,5.0,1.0,0.2450000000000001,87.49833333333332,1117.5903656690007,6.718167231301569
LaEuLuTiZr TF,"La,Eu,Lu","Ti,Zr",10.38009,safin_experimental,high_entropy,"{""La"": 0.3333333333333333, ""Eu"": 0.3333333333333333, ""Lu"": 0.3333333333333333}","{""Ti"": 0.5, ""Zr"": 0.5}",,,1.0,3.0,9.133862567986663,1.0676666666666665,0.0055828888888888855,0.07471873184743492,0.06998320185523095,1.19,0.0048666666666666615,63.666666666666664,155.28,2.0,5.762825659175385,0.6625,0.0033062499999999993,0.057499999999999996,0.08679245283018866,1.435,0.011024999999999997,31.0,69.545,1.611572327044025,14.896688227162048,0.1567756546854196,2.335438049457913,5.0,1.0,0.2450000000000001,85.735,1118.4159632402345,6.671317989555221
PrYbTiZr TF,"Pr,Yb","Ti,Zr",10.36939,safin_experimental,high_entropy,"{""Pr"": 0.5, ""Yb"": 0.5}","{""Ti"": 0.5, ""Zr"": 0.5}",,,1.0,2.0,5.762825659175385,1.0554999999999999,0.004970249999999993,0.07049999999999995,0.06679298910468967,1.115,0.00022499999999999707,64.5,156.975,2.0,5.762825659175385,0.6625,0.0033062499999999993,0.057499999999999996,0.08679245283018866,1.435,0.011024999999999997,31.0,69.545,1.5932075471698113,11.52565131835077,0.15358544193487833,1.770172251316216,4.0,0.0,0.32000000000000006,87.42999999999999,1114.9608720488038,6.732382808835684
PrYbTiHf TF,"Pr,Yb","Ti,Hf",10.34771,safin_experimental,high_entropy,"{""Pr"": 0.5, ""Yb"": 0.5}","{""Ti"": 0.5, ""Hf"": 0.5}",,,1.0,2.0,5.762825659175385,1.0554999999999999,0.004970249999999993,0.07049999999999995,0.06679298910468967,1.115,0.00022499999999999707,64.5,156.975,2.0,5.762825659175385,0.6575,0.002756249999999999,0.05249999999999999,0.07984790874524711,1.42,0.0144,47.0,113.18,1.6053231939163497,11.52565131835077,0.14664089784993678,1.6901318576282645,4.0,0.0,0.30499999999999994,43.79499999999999,1107.9821062422957,7.82114838511786
LaGdLuTiHf TF,"La,Gd,Lu","Ti,Hf",10.36585,safin_experimental,high_entropy,"{""La"": 0.3333333333333333, ""Gd"": 0.3333333333333333, ""Lu"": 0.3333333333333333}","{""Ti"": 0.5, ""Hf"": 0.5}",,,1.0,3.0,9.133862567986663,1.0633333333333332,0.0056348888888888855,0.0750658969765158,0.07059488743872958,1.19,0.0048666666666666615,64.0,157.04333333333332,2.0,5.762825659175385,0.6575,0.002756249999999999,0.05249999999999999,0.07984790874524711,1.42,0.0144,47.0,113.18,1.6172370088719898,14.896688227162048,0.15044279618397668,2.241099430775185,5.0,1.0,0.22999999999999998,43.863333333333316,1113.8193543155016,7.7817897422450955
LaGdLu TiZr SM 2500 1500 20,"La,Gd,Lu","Ti,Zr",10.35687,safin_experimental,high_entropy,"{""La"": 0.3333333333333333, ""Gd"": 0.3333333333333333, ""Lu"": 0.3333333333333333}","{""Ti"": 0.5, ""Zr"": 0.5}",,,1.0,3.0,9.133862567986663,1.0633333333333332,0.0056348888888888855,0.0750658969765158,0.07059488743872958,1.19,0.0048666666666666615,64.0,157.04333333333332,2.0,5.762825659175385,0.6625,0.0033062499999999993,0.057499999999999996,0.08679245283018866,1.435,0.011024999999999997,31.0,69.545,1.6050314465408804,14.896688227162048,0.15738734026891824,2.3445501388883416,5.0,1.0,0.2450000000000001,87.49833333333332,1110.927135512988,6.758462128291436
PrYb SM 2500 1500 20,"Pr,Yb","Ti,Zr",10.37021,safin_experimental,high_entropy,"{""Pr"": 0.5, ""Yb"": 0.5}","{""Ti"": 0.5, ""Zr"": 0.5}",,,1.0,2.0,5.762825659175385,1.0554999999999999,0.004970249999999993,0.07049999999999995,0.06679298910468967,1.115,0.00022499999999999707,64.5,156.975,2.0,5.762825659175385,0.6625,0.0033062499999999993,0.057499999999999996,0.08679245283018866,1.435,0.011024999999999997,31.0,69.545,1.5932075471698113,11.52565131835077,0.15358544193487833,1.770172251316216,4.0,0.0,0.32000000000000006,87.42999999999999,1115.2254026189603,6.73078589303844
LaGdLuTiHf SM 2500 1500 20,"La,Gd,Lu","Ti,Hf",10.36733,safin_experimental,high_entropy,"{""La"": 0.3333333333333333, ""Gd"": 0.3333333333333333, ""Lu"": 0.3333333333333333}","{""Ti"": 0.5, ""Hf"": 0.5}",,,1.0,3.0,9.133862567986663,1.0633333333333332,0.0056348888888888855,0.0750658969765158,0.07059488743872958,1.19,0.0048666666666666615,64.0,157.04333333333332,2.0,5.762825659175385,0.6575,0.002756249999999999,0.05249999999999999,0.07984790874524711,1.42,0.0144,47.0,113.18,1.6172370088719898,14.896688227162048,0.15044279618397668,2.241099430775185,5.0,1.0,0.22999999999999998,43.863333333333316,1114.2965041920452,7.77845752321647
PrYb TiHf SM 2500 1500 20,"Pr,Yb","Ti,Hf",10.37763,safin_experimental,high_entropy,"{""Pr"": 0.5, ""Yb"": 0.5}","{""Ti"": 0.5, ""Hf"": 0.5}",,,1.0,2.0,5.762825659175385,1.0554999999999999,0.004970249999999993,0.07049999999999995,0.06679298910468967,1.115,0.00022499999999999707,64.5,156.975,2.0,5.762825659175385,0.6575,0.002756249999999999,0.05249999999999999,0.07984790874524711,1.42,0.0144,47.0,113.18,1.6053231939163497,11.52565131835077,0.14664089784993678,1.6901318576282645,4.0,0.0,0.30499999999999994,43.79499999999999,1117.620984212954,7.753695200237255
LaYTiZr TF,"La,Y","Ti,Zr",10.36109,safin_experimental,high_entropy,"{""La"": 0.5, ""Y"": 0.5}","{""Ti"": 0.5, ""Zr"": 0.5}",,,0.0,2.0,5.762825659175385,1.0895,0.004970250000000001,0.07050000000000001,0.06470858191831114,1.1600000000000001,0.003599999999999993,48.0,113.91,2.0,5.762825659175385,0.6625,0.0033062499999999993,0.057499999999999996,0.08679245283018866,1.435,0.011024999999999997,31.0,69.545,1.6445283018867924,11.52565131835077,0.1515010347484998,1.7461481008805524,4.0,0.0,0.2749999999999999,44.364999999999995,1112.2856607194433,5.719878488944766
LaSmYTiZr TF,"La,Sm,Y","Ti,Zr",10.3711,safin_experimental,high_entropy,"{""La"": 0.3333333333333333, ""Sm"": 0.3333333333333333, ""Y"": 0.3333333333333333}","{""Ti"": 0.5, ""Zr"": 0.5}",,,1.0,3.0,9.133862567986663,1.0859999999999999,0.0033380000000000003,0.05777542730261716,0.053200209302594136,1.1633333333333333,0.0024222222222222175,52.666666666666664,126.06,2.0,5.762825659175385,0.6625,0.0033062499999999993,0.057499999999999996,0.08679245283018866,1.435,0.011024999999999997,31.0,69.545,1.6392452830188677,14.896688227162048,0.1399926621327828,2.0854270418825,5.0,1.0,0.2716666666666667,56.515,1115.5125624144312,5.992720646666855
Lu2Ti2O7,Lu,Ti,9.99,notebookLM_literature,pristine,"{""Lu"": 1.0}","{""Ti"": 1.0}",,,0.0,1.0,-0.0,0.977,0.0,0.0,0.0,1.27,0.0,71.0,174.97,1.0,-0.0,0.605,0.0,0.0,0.0,1.54,0.0,22.0,47.87,1.6148760330578513,-0.0,0.0,-0.0,2.0,0.0,0.27,127.1,997.002999,7.43083881322055
Bi2Sn2O7,Bi,Sn,10.7428,notebookLM_literature,pristine,"{""Bi"": 1.0}","{""Sn"": 1.0}",,,0.0,1.0,-0.0,1.17,0.0,0.0,0.0,2.02,0.0,83.0,208.98,1.0,-0.0,0.69,0.0,0.0,0.0,1.96,0.0,50.0,118.71,1.6956521739130435,-0.0,0.0,-0.0,2.0,0.0,0.06000000000000005,90.27,1239.8023964667523,8.222563582919829
Nd2Ir2O7,Nd,Ir,10.198,notebookLM_literature,pristine,"{""Nd"": 1.0}","{""Ir"": 1.0}",,,0.0,1.0,-0.0,1.109,0.0,0.0,0.0,1.14,0.0,60.0,144.24,1.0,-0.0,0.625,0.0,0.0,0.0,2.2,0.0,77.0,192.22,1.7744,-0.0,0.0,-0.0,2.0,0.0,1.0600000000000003,47.97999999999999,1060.583882392,9.831722409323334
Pr2Ir2O7,Pr,Ir,10.4159,notebookLM_literature,pristine,"{""Pr"": 1.0}","{""Ir"": 1.0}",,,0.0,1.0,-0.0,1.126,0.0,0.0,0.0,1.13,0.0,59.0,140.91,1.0,-0.0,0.625,0.0,0.0,0.0,2.2,0.0,77.0,192.22,1.8015999999999999,-0.0,0.0,-0.0,2.0,0.0,1.0700000000000003,51.31,1130.031123691679,9.14920882904488
Bi2Ir2O7,Bi,Ir,10.3256,notebookLM_literature,pristine,"{""Bi"": 1.0}","{""Ir"": 1.0}",,,0.0,1.0,-0.0,1.17,0.0,0.0,0.0,2.02,0.0,83.0,208.98,1.0,-0.0,0.625,0.0,0.0,0.0,2.2,0.0,77.0,192.22,1.8719999999999999,-0.0,0.0,-0.0,2.0,0.0,0.18000000000000016,16.75999999999999,1100.894979401216,11.034167239502716
Gd2Zr2O7,Gd,Zr,10.53931,notebookLM_literature,pristine,"{""Gd"": 1.0}","{""Zr"": 1.0}",,,0.0,1.0,-0.0,1.053,0.0,0.0,0.0,1.2,0.0,64.0,157.25,1.0,-0.0,0.72,0.0,0.0,0.0,1.33,0.0,40.0,91.22,1.4625,-0.0,0.0,-0.0,2.0,0.0,0.13000000000000012,66.03,1170.6755194419536,6.910145659495157
Gadolinium thorium zirconium aluminium oxide (1.925/0.075/1.925/0.075/7),"Al,Gd","Th,Zr",10.527,icsd_literature,high_entropy,"{""Gd"": 0.9625, ""Al"": 0.0375}","{""Th"": 0.0375, ""Zr"": 0.9625}",298.0,6.94,1.0,2.0,1.3295412524860564,1.038825,0.0051572193749999965,0.07181378262562137,0.06912981746263455,1.215375,0.006067359375000004,62.0875,152.364875,2.0,1.3295412524860564,0.732375,0.003930609375000001,0.062694572133479,0.08560446783885166,1.3288750000000003,3.2484375000000056e-05,41.875,96.50075,1.4184331797235024,2.6590825049721127,0.1547342853014862,0.4114512309645455,4.0,0.0,0.11350000000000016,55.864125000000016,1166.5782331829998,6.941713078014284
Gadolinium thorium zirconium aluminium oxide (1.925/0.075/1.925/0.075/7),"Al,Gd","Th,Zr",10.59,icsd_literature,high_entropy,"{""Gd"": 0.9625, ""Al"": 0.0375}","{""Th"": 0.0375, ""Zr"": 0.9625}",873.0,6.82,1.0,2.0,1.3295412524860564,1.038825,0.0051572193749999965,0.07181378262562137,0.06912981746263455,1.215375,0.006067359375000004,62.0875,152.364875,2.0,1.3295412524860564,0.732375,0.003930609375000001,0.062694572133479,0.08560446783885166,1.3288750000000003,3.2484375000000056e-05,41.875,96.50075,1.4184331797235024,2.6590825049721127,0.1547342853014862,0.4114512309645455,4.0,0.0,0.11350000000000016,55.864125000000016,1187.648379,6.820121194354122
Gadolinium thorium zirconium aluminium oxide (1.9/0.1/1.9/0.1/7),"Al,Gd","Th,Zr",10.531,icsd_literature,high_entropy,"{""Gd"": 0.95, ""Al"": 0.05}","{""Th"": 0.05, ""Zr"": 0.95}",298.0,6.94,1.0,2.0,1.6504557331775846,1.0340999999999998,0.006786989999999997,0.08238319003291872,0.07966656032580867,1.2205,0.007984750000000006,61.449999999999996,150.73649999999998,2.0,1.6504557331775846,0.7364999999999999,0.005172750000000003,0.07192183256842113,0.09765354048665463,1.3285,4.275000000000008e-05,42.5,98.261,1.4040733197556006,3.3009114663551693,0.1773201008124633,0.5853179539871147,4.0,0.0,0.1080000000000001,52.47549999999998,1167.908551291,6.939258628044092
Gadolinium thorium zirconium aluminium oxide (1.9/0.1/1.9/0.1/7),"Al,Gd","Th,Zr",10.583,icsd_literature,high_entropy,"{""Gd"": 0.95, ""Al"": 0.05}","{""Th"": 0.05, ""Zr"": 0.95}",873.0,6.84,1.0,2.0,1.6504557331775846,1.0340999999999998,0.006786989999999997,0.08238319003291872,0.07966656032580867,1.2205,0.007984750000000006,61.449999999999996,150.73649999999998,2.0,1.6504557331775846,0.7364999999999999,0.005172750000000003,0.07192183256842113,0.09765354048665463,1.3285,4.275000000000008e-05,42.5,98.261,1.4040733197556006,3.3009114663551693,0.1773201008124633,0.5853179539871147,4.0,0.0,0.1080000000000001,52.47549999999998,1185.294825287,6.838370460996239
Gadolinium thorium zirconium aluminium oxide (1.85/0.15/1.85/0.15/7),"Al,Gd","Th,Zr",10.537,icsd_literature,high_entropy,"{""Gd"": 0.925, ""Al"": 0.075}","{""Th"": 0.075, ""Zr"": 0.925}",298.0,6.93,1.0,2.0,2.2147204276094903,1.02465,0.009912577499999993,0.09956192796445835,0.09716676715410953,1.23075,0.011661937500000007,60.175000000000004,147.47975000000002,2.0,2.2147204276094903,0.74475,0.007554937500000004,0.08691914346103512,0.11670915536896291,1.32775,6.243750000000011e-05,43.75,101.7815,1.37583081570997,4.429440855218981,0.21387592252307244,0.9473507491713464,4.0,0.0,0.09699999999999998,45.69825000000003,1169.9059241530003,6.931330543285253
Gadolinium thorium zirconium aluminium oxide (1.85/0.15/1.85/0.15/7),"Al,Gd","Th,Zr",10.592,icsd_literature,high_entropy,"{""Gd"": 0.925, ""Al"": 0.075}","{""Th"": 0.075, ""Zr"": 0.925}",873.0,6.83,1.0,2.0,2.2147204276094903,1.02465,0.009912577499999993,0.09956192796445835,0.09716676715410953,1.23075,0.011661937500000007,60.175000000000004,147.47975000000002,2.0,2.2147204276094903,0.74475,0.007554937500000004,0.08691914346103512,0.11670915536896291,1.32775,6.243750000000011e-05,43.75,101.7815,1.37583081570997,4.429440855218981,0.21387592252307244,0.9473507491713464,4.0,0.0,0.09699999999999998,45.69825000000003,1188.3213946880003,6.827612661683702
Gadolinium thorium zirconium aluminium oxide (1.8/0.2/1.8/0.2/7),"Al,Gd","Th,Zr",10.543,icsd_literature,high_entropy,"{""Gd"": 0.9, ""Al"": 0.1}","{""Th"": 0.1, ""Zr"": 0.9}",298.0,6.93,1.0,2.0,2.7027398407765,1.0152,0.012859559999999994,0.11339999999999997,0.11170212765957445,1.241,0.015129000000000012,58.9,144.223,2.0,2.7027398407765,0.753,0.009801000000000004,0.09900000000000002,0.13147410358565742,1.327,8.100000000000015e-05,45.0,105.30199999999999,1.3482071713147412,5.405479681553,0.24317623124523186,1.3144841770327347,4.0,0.0,0.08599999999999985,38.92100000000002,1171.9055730069997,6.928405713291875
Gadolinium thorium zirconium aluminium oxide (1.8/0.2/1.8/0.2/7),"Al,Gd","Th,Zr",10.601,icsd_literature,high_entropy,"{""Gd"": 0.9, ""Al"": 0.1}","{""Th"": 0.1, ""Zr"": 0.9}",873.0,6.81,1.0,2.0,2.7027398407765,1.0152,0.012859559999999994,0.11339999999999997,0.11170212765957445,1.241,0.015129000000000012,58.9,144.223,2.0,2.7027398407765,0.753,0.009801000000000004,0.09900000000000002,0.13147410358565742,1.327,8.100000000000015e-05,45.0,105.30199999999999,1.3482071713147412,5.405479681553,0.24317623124523186,1.3144841770327347,4.0,0.0,0.08599999999999985,38.92100000000002,1191.3531118010003,6.811869396475793
Diamericium dizirconium heptaoxide,Am,Zr,10.660798333333332,icsd_literature,pristine,"{""Am"": 1.0}","{""Zr"": 1.0}",293.0,8.54,1.0,1.0,-0.0,1.09,0.0,0.0,0.0,1.3,0.0,95.0,243.0,1.0,-0.0,0.72,0.0,0.0,0.0,1.33,0.0,40.0,91.22,1.513888888888889,-0.0,0.0,-0.0,2.0,0.0,0.030000000000000027,151.78,1211.6276736445172,8.54848069078674
Bismuth yttrium distannate (0.2/1.8/1) - alpha,"Bi,Y",Sn,10.3563,icsd_literature,high_entropy,"{""Bi"": 0.1, ""Y"": 0.9}","{""Sn"": 1.0}",293.0,6.59,1.0,2.0,2.7027398407765,1.0341,0.0020520900000000008,0.04530000000000001,0.04380620829706994,1.3,0.057600000000000005,43.400000000000006,100.917,1.0,-0.0,0.69,0.0,0.0,0.0,1.96,0.0,50.0,118.71,1.4986956521739132,2.7027398407765,0.04380620829706994,0.118396784437845,3.0,1.0,0.6599999999999999,17.792999999999992,1110.7437228745468,6.591530713314635
Yttrium bismuth dititanate (1.73/0.27/1),"Bi,Y",Ti,10.134,icsd_literature,high_entropy,"{""Y"": 0.865, ""Bi"": 0.135}","{""Ti"": 1.0}",293.0,5.34,1.0,2.0,3.290532881539606,1.0393849999999998,0.002662586775000001,0.05160025944702217,0.04964499145843187,1.3279999999999998,0.07473600000000001,44.94,105.11945,1.0,-0.0,0.605,0.0,0.0,0.0,1.54,0.0,22.0,47.87,1.7179917355371899,3.290532881539606,0.04964499145843187,0.16335847679772295,3.0,1.0,0.2120000000000002,57.24945,1040.741086104,5.337662593031313
Lead(II)-1.5 bismuth-0.5 heptaoxodiiridate(IV/V),"Bi,Ir",Pb,10.16648,icsd_literature,high_entropy,"{""Bi"": 0.2, ""Ir"": 0.8}","{""Pb"": 1.0}",14.0,11.55,1.0,2.0,4.160345749296494,1.034,0.004623999999999996,0.06799999999999998,0.06576402321083169,2.164,0.005184000000000009,78.2,195.572,1.0,-0.0,0.785,0.0,0.0,0.0,2.33,0.0,82.0,207.2,1.3171974522292993,4.160345749296494,0.06576402321083169,0.2736010744218196,3.0,1.0,0.16599999999999993,11.627999999999986,1050.7800818034898,11.575084328676375
Lead(II)-1.5 bismuth-0.5 heptaoxodiiridate(IV/V),"Bi,Ir",Pb,10.1838,icsd_literature,high_entropy,"{""Bi"": 0.2, ""Ir"": 0.8}","{""Pb"": 1.0}",300.0,11.49,1.0,2.0,4.160345749296494,1.034,0.004623999999999996,0.06799999999999998,0.06576402321083169,2.164,0.005184000000000009,78.2,195.572,1.0,-0.0,0.785,0.0,0.0,0.0,2.33,0.0,82.0,207.2,1.3171974522292993,4.160345749296494,0.06576402321083169,0.2736010744218196,3.0,1.0,0.16599999999999993,11.627999999999986,1056.159682412472,11.515541317608747
Bismuth yttrium distannate (0.4/1.6/1) - alpha,"Bi,Y",Sn,10.3697,icsd_literature,high_entropy,"{""Bi"": 0.2, ""Y"": 0.8}","{""Sn"": 1.0}",293.0,6.85,1.0,2.0,4.160345749296494,1.0492,0.003648160000000001,0.06040000000000001,0.05756767060617616,1.38,0.10240000000000003,47.800000000000004,112.924,1.0,-0.0,0.69,0.0,0.0,0.0,1.96,0.0,50.0,118.71,1.5205797101449274,4.160345749296494,0.05756767060617616,0.2395014137033057,3.0,1.0,0.5800000000000001,5.785999999999987,1115.060872589873,6.851816741537666
Bismuth yttrium distannate (0.6/1.4/1) - beta,"Bi,Y",Sn,10.39665,icsd_literature,high_entropy,"{""Bi"": 0.3, ""Y"": 0.7}","{""Sn"": 1.0}",293.0,7.05,1.0,2.0,5.078725807284385,1.0642999999999998,0.004788210000000001,0.06919689299383319,0.06501634219095483,1.46,0.13440000000000002,52.199999999999996,124.93099999999998,1.0,-0.0,0.69,0.0,0.0,0.0,1.96,0.0,50.0,118.71,1.5424637681159419,5.078725807284385,0.06501634219095483,0.33020017498043486,3.0,1.0,0.5,6.220999999999989,1123.7773421044044,7.067176537851882
Bismuth europium titanium oxide (0.66/1.33/2/7),"Bi,Eu",Ti,10.25373,icsd_literature,high_entropy,"{""Bi"": 0.3316582914572864, ""Eu"": 0.6683417085427136}","{""Ti"": 1.0}",293.0,6.75,1.0,2.0,5.282273290727012,1.100492462311558,0.0023974861240877695,0.048964130994920856,0.04449292718650055,1.4719597989949749,0.14904490290649228,69.63316582914572,170.8711557788945,1.0,-0.0,0.605,0.0,0.0,0.0,1.54,0.0,22.0,47.87,1.8189958054736495,5.282273290727012,0.04449292718650055,0.23502380090351363,3.0,1.0,0.06804020100502517,123.00115577889449,1078.0667022485698,6.760535127749895
Bismuth holmium titanium oxide (0.66/1.33/2/7),"Bi,Ho",Ti,10.18701,icsd_literature,high_entropy,"{""Bi"": 0.3316582914572864, ""Ho"": 0.6683417085427136}","{""Ti"": 1.0}",293.0,7.1,1.0,2.0,5.282273290727012,1.0664070351758794,0.005325407186687207,0.07297538754050716,0.06843108225413341,1.4986934673366834,0.13485859447993737,72.30653266331659,179.53954773869347,1.0,-0.0,0.605,0.0,0.0,0.0,1.54,0.0,22.0,47.87,1.7626562564890569,5.282273290727012,0.06843108225413341,0.36147167804655217,3.0,1.0,0.04130653266331663,131.66954773869347,1057.1587224551263,7.111422641816395
Lead(II) bismuth heptaoxodiiridate(IV/V),"Bi,Ir",Pb,10.17531,icsd_literature,high_entropy,"{""Bi"": 0.3333333333333333, ""Ir"": 0.6666666666666666}","{""Pb"": 1.0}",14.0,11.53,1.0,2.0,5.2919787952030735,1.0566666666666666,0.006422222222222217,0.08013876853447535,0.07584110586858869,2.14,0.007200000000000012,79.0,197.80666666666664,1.0,-0.0,0.785,0.0,0.0,0.0,2.33,0.0,82.0,207.2,1.346072186836518,5.2919787952030735,0.07584110586858869,0.40134952406132274,3.0,1.0,0.18999999999999995,9.393333333333345,1053.5203957897322,11.578176293629589
Lead(II) bismuth heptaoxodiiridate(IV/V),"Bi,Ir",Pb,10.19191,icsd_literature,high_entropy,"{""Bi"": 0.3333333333333333, ""Ir"": 0.6666666666666666}","{""Pb"": 1.0}",300.0,11.48,1.0,2.0,5.2919787952030735,1.0566666666666666,0.006422222222222217,0.08013876853447535,0.07584110586858869,2.14,0.007200000000000012,79.0,197.80666666666664,1.0,-0.0,0.785,0.0,0.0,0.0,2.33,0.0,82.0,207.2,1.346072186836518,5.2919787952030735,0.07584110586858869,0.40134952406132274,3.0,1.0,0.18999999999999995,9.393333333333345,1058.684951382385,11.52481802510113
Bismuth ytterbium titanium oxide (0.66/1.33/2/7),"Bi,Yb",Ti,10.14539,icsd_literature,high_entropy,"{""Bi"": 0.3316582914572864, ""Yb"": 0.6683417085427136}","{""Ti"": 1.0}",293.0,7.33,1.0,2.0,5.282273290727012,1.046356783919598,0.007586350092169385,0.0870996560967343,0.08324087675951557,1.4051256281407036,0.18761392894118833,74.31155778894473,184.95979899497488,1.0,-0.0,0.605,0.0,0.0,0.0,1.54,0.0,22.0,47.87,1.7295153453216496,5.282273290727012,0.08324087675951557,0.43970106000348796,3.0,1.0,0.1348743718592964,137.08979899497487,1044.254220853473,7.3393878341990195
Yttrium bismuth dititanate (1.3/0.7/1),"Bi,Y",Ti,10.206,icsd_literature,high_entropy,"{""Y"": 0.65, ""Bi"": 0.35}","{""Ti"": 1.0}",293.0,5.87,1.0,2.0,5.382871356933935,1.07185,0.0051872275000000015,0.0720224097069794,0.06719448589539521,1.5,0.1456,54.4,130.93449999999999,1.0,-0.0,0.605,0.0,0.0,0.0,1.54,0.0,22.0,47.87,1.7716528925619834,5.382871356933935,0.06719448589539521,0.3616992734702242,3.0,1.0,0.040000000000000036,83.06449999999998,1063.0818218159998,5.869194912051444
Gadolinium bismuth dititanate (1.27/0.73/1),"Bi,Gd",Ti,10.2408,icsd_literature,high_entropy,"{""Gd"": 0.635, ""Bi"": 0.365}","{""Ti"": 1.0}",293.0,6.91,1.0,2.0,5.455986598398437,1.095705,0.0031727679749999995,0.056327328846661986,0.05140738505953883,1.4992999999999999,0.15584551000000002,70.935,176.13145,1.0,-0.0,0.605,0.0,0.0,0.0,1.54,0.0,22.0,47.87,1.8110826446280992,5.455986598398437,0.05140738505953883,0.2804780039435519,3.0,1.0,0.04070000000000018,128.26145,1073.9935019013121,6.918441547633402
Yttrium bismuth dititanate (1.26/0.74/1),"Bi,Y",Ti,10.221,icsd_literature,high_entropy,"{""Y"": 0.63, ""Bi"": 0.37}","{""Ti"": 1.0}",293.0,5.9,1.0,2.0,5.478557529198984,1.0748699999999998,0.005314913100000002,0.07290345053562282,0.0678253654261658,1.516,0.149184,55.28,133.33589999999998,1.0,-0.0,0.605,0.0,0.0,0.0,1.54,0.0,22.0,47.87,1.7766446280991732,5.478557529198984,0.0678253654261658,0.37158516642619305,3.0,1.0,0.02400000000000002,85.46589999999998,1067.776023861,5.901172245900269
Bismuth yttrium distannate (0.8/1.2/1) - beta,"Bi,Y",Sn,10.39675,icsd_literature,high_entropy,"{""Bi"": 0.4, ""Y"": 0.6}","{""Sn"": 1.0}",293.0,7.32,1.0,2.0,5.595418999514958,1.0794,0.0054722400000000015,0.073974590232052,0.06853306488053729,1.54,0.15360000000000001,56.6,136.938,1.0,-0.0,0.69,0.0,0.0,0.0,1.96,0.0,50.0,118.71,1.5643478260869565,5.595418999514958,0.06853306488053729,0.3834712133275497,3.0,1.0,0.41999999999999993,18.227999999999994,1123.809769515672,7.344009799721915
Lead(II)-0.5 bismuth-1.5 heptaoxodiiridate(IV/V),"Bi,Ir",Pb,10.20081,icsd_literature,high_entropy,"{""Bi"": 0.42857142857142855, ""Ir"": 0.5714285714285714}","{""Pb"": 1.0}",14.0,11.46,1.0,2.0,5.677697982479722,1.0728571428571427,0.007077551020408157,0.08412818208191686,0.07841508316556833,2.1228571428571428,0.007934693877551035,79.57142857142857,199.40285714285713,1.0,-0.0,0.785,0.0,0.0,0.0,2.33,0.0,82.0,207.2,1.3666969972702454,5.677697982479722,0.07841508316556833,0.4452171594851269,3.0,1.0,0.2071428571428573,7.797142857142859,1061.4608372771916,11.519666808824145
Lead(II)-0.5 bismuth-1.5 heptaoxodiiridate(IV/V),"Bi,Ir",Pb,10.21714,icsd_literature,high_entropy,"{""Bi"": 0.42857142857142855, ""Ir"": 0.5714285714285714}","{""Pb"": 1.0}",300.0,11.4,1.0,2.0,5.677697982479722,1.0728571428571427,0.007077551020408157,0.08412818208191686,0.07841508316556833,2.1228571428571428,0.007934693877551035,79.57142857142857,199.40285714285713,1.0,-0.0,0.785,0.0,0.0,0.0,2.33,0.0,82.0,207.2,1.3666969972702454,5.677697982479722,0.07841508316556833,0.4452171594851269,3.0,1.0,0.2071428571428573,7.797142857142859,1066.5667314911425,11.461950374974245
Bismuth yttrium distannate,"Bi,Y",Sn,10.4911,icsd_literature,high_entropy,"{""Bi"": 0.5, ""Y"": 0.5}","{""Sn"": 1.0}",10.0,7.45,1.0,2.0,5.762825659175385,1.0945,0.005700250000000002,0.07550000000000001,0.06898126998629511,1.62,0.16000000000000003,61.0,148.945,1.0,-0.0,0.69,0.0,0.0,0.0,1.96,0.0,50.0,118.71,1.5862318840579712,5.762825659175385,0.06898126998629511,0.3975270326795263,3.0,1.0,0.33999999999999986,30.235,1154.6838194100308,7.448646768569939
Bismuth yttrium distannate,"Bi,Y",Sn,10.4919,icsd_literature,high_entropy,"{""Bi"": 0.5, ""Y"": 0.5}","{""Sn"": 1.0}",100.0,7.44,1.0,2.0,5.762825659175385,1.0945,0.005700250000000002,0.07550000000000001,0.06898126998629511,1.62,0.16000000000000003,61.0,148.945,1.0,-0.0,0.69,0.0,0.0,0.0,1.96,0.0,50.0,118.71,1.5862318840579712,5.762825659175385,0.06898126998629511,0.3975270326795263,3.0,1.0,0.33999999999999986,30.235,1154.9479911835588,7.442795057169638
Bismuth yttrium distannate,"Bi,Y",Sn,10.4961,icsd_literature,high_entropy,"{""Bi"": 0.5, ""Y"": 0.5}","{""Sn"": 1.0}",200.0,7.44,1.0,2.0,5.762825659175385,1.0945,0.005700250000000002,0.07550000000000001,0.06898126998629511,1.62,0.16000000000000003,61.0,148.945,1.0,-0.0,0.69,0.0,0.0,0.0,1.96,0.0,50.0,118.71,1.5862318840579712,5.762825659175385,0.06898126998629511,0.3975270326795263,3.0,1.0,0.33999999999999986,30.235,1156.335554055681,7.438327831212838
Bismuth yttrium distannate,"Bi,Y",Sn,10.5025,icsd_literature,high_entropy,"{""Bi"": 0.5, ""Y"": 0.5}","{""Sn"": 1.0}",293.0,7.42,1.0,2.0,5.762825659175385,1.0945,0.005700250000000002,0.07550000000000001,0.06898126998629511,1.62,0.16000000000000003,61.0,148.945,1.0,-0.0,0.69,0.0,0.0,0.0,1.96,0.0,50.0,118.71,1.5862318840579712,5.762825659175385,0.06898126998629511,0.3975270326795263,3.0,1.0,0.33999999999999986,30.235,1158.452071890625,7.421534363134279
Bismuth yttrium distannate,"Bi,Y",Sn,10.5022,icsd_literature,high_entropy,"{""Bi"": 0.5, ""Y"": 0.5}","{""Sn"": 1.0}",295.0,7.42,1.0,2.0,5.762825659175385,1.0945,0.005700250000000002,0.07550000000000001,0.06898126998629511,1.62,0.16000000000000003,61.0,148.945,1.0,-0.0,0.69,0.0,0.0,0.0,1.96,0.0,50.0,118.71,1.5862318840579712,5.762825659175385,0.06898126998629511,0.3975270326795263,3.0,1.0,0.33999999999999986,30.235,1158.3528024706482,7.421852437094706
Bismuth yttrium distannate,"Bi,Y",Sn,10.4908,icsd_literature,high_entropy,"{""Bi"": 0.5, ""Y"": 0.5}","{""Sn"": 1.0}",50.0,7.45,1.0,2.0,5.762825659175385,1.0945,0.005700250000000002,0.07550000000000001,0.06898126998629511,1.62,0.16000000000000003,61.0,148.945,1.0,-0.0,0.69,0.0,0.0,0.0,1.96,0.0,50.0,118.71,1.5862318840579712,5.762825659175385,0.06898126998629511,0.3975270326795263,3.0,1.0,0.33999999999999986,30.235,1154.584765381312,7.448966227326899
Yttrium bismuth dititanate,"Bi,Y",Ti,10.1984,icsd_literature,high_entropy,"{""Y"": 0.5, ""Bi"": 0.5}","{""Ti"": 1.0}",293.0,6.33,1.0,2.0,5.762825659175385,1.0945,0.005700250000000002,0.07550000000000001,0.06898126998629511,1.62,0.16000000000000003,61.0,148.945,1.0,-0.0,0.605,0.0,0.0,0.0,1.54,0.0,22.0,47.87,1.809090909090909,5.762825659175385,0.06898126998629511,0.3975270326795263,3.0,1.0,0.08000000000000007,101.07499999999999,1060.708686331904,6.331328341952281
Bismuth ytterbium distannate,"Bi,Yb",Sn,10.4536,icsd_literature,high_entropy,"{""Bi"": 0.5, ""Yb"": 0.5}","{""Sn"": 1.0}",10.0,8.51,1.0,2.0,5.762825659175385,1.0775,0.008556249999999994,0.09249999999999997,0.08584686774941991,1.56,0.21159999999999995,76.5,191.01,1.0,-0.0,0.69,0.0,0.0,0.0,1.96,0.0,50.0,118.71,1.5615942028985508,5.762825659175385,0.08584686774941991,0.4947205322261929,3.0,1.0,0.3999999999999999,72.3,1142.345918342656,8.50804827846155
Bismuth ytterbium distannate,"Bi,Yb",Sn,10.4557,icsd_literature,high_entropy,"{""Bi"": 0.5, ""Yb"": 0.5}","{""Sn"": 1.0}",100.0,8.5,1.0,2.0,5.762825659175385,1.0775,0.008556249999999994,0.09249999999999997,0.08584686774941991,1.56,0.21159999999999995,76.5,191.01,1.0,-0.0,0.69,0.0,0.0,0.0,1.96,0.0,50.0,118.71,1.5615942028985508,5.762825659175385,0.08584686774941991,0.4947205322261929,3.0,1.0,0.3999999999999999,72.3,1143.034506496693,8.500486152255867
Bismuth ytterbium distannate,"Bi,Yb",Sn,10.4595,icsd_literature,high_entropy,"{""Bi"": 0.5, ""Yb"": 0.5}","{""Sn"": 1.0}",200.0,8.49,1.0,2.0,5.762825659175385,1.0775,0.008556249999999994,0.09249999999999997,0.08584686774941991,1.56,0.21159999999999995,76.5,191.01,1.0,-0.0,0.69,0.0,0.0,0.0,1.96,0.0,50.0,118.71,1.5615942028985508,5.762825659175385,0.08584686774941991,0.4947205322261929,3.0,1.0,0.3999999999999999,72.3,1144.281226444875,8.490855152678995
Bismuth ytterbium distannate,"Bi,Yb",Sn,10.4661,icsd_literature,high_entropy,"{""Bi"": 0.5, ""Yb"": 0.5}","{""Sn"": 1.0}",295.0,8.47,1.0,2.0,5.762825659175385,1.0775,0.008556249999999994,0.09249999999999997,0.08584686774941991,1.56,0.21159999999999995,76.5,191.01,1.0,-0.0,0.69,0.0,0.0,0.0,1.96,0.0,50.0,118.71,1.5615942028985508,5.762825659175385,0.08584686774941991,0.4947205322261929,3.0,1.0,0.3999999999999999,72.3,1146.4487361567813,8.472827814003887
Bismuth ytterbium distannate,"Bi,Yb",Sn,10.4543,icsd_literature,high_entropy,"{""Bi"": 0.5, ""Yb"": 0.5}","{""Sn"": 1.0}",50.0,8.5,1.0,2.0,5.762825659175385,1.0775,0.008556249999999994,0.09249999999999997,0.08584686774941991,1.56,0.21159999999999995,76.5,191.01,1.0,-0.0,0.69,0.0,0.0,0.0,1.96,0.0,50.0,118.71,1.5615942028985508,5.762825659175385,0.08584686774941991,0.4947205322261929,3.0,1.0,0.3999999999999999,72.3,1142.575416991007,8.50219400764777
Bismuth yttrium distannate (1.2/0.8/1),"Bi,Y",Sn,10.4071,icsd_literature,high_entropy,"{""Bi"": 0.6, ""Y"": 0.4}","{""Sn"": 1.0}",293.0,7.9,1.0,2.0,5.595418999514958,1.1096,0.0054722400000000015,0.073974590232052,0.06666779941605255,1.7,0.15360000000000001,65.4,160.952,1.0,-0.0,0.69,0.0,0.0,0.0,1.96,0.0,50.0,118.71,1.6081159420289854,5.595418999514958,0.06666779941605255,0.3730342715084327,3.0,1.0,0.26,42.242000000000004,1127.169381149911,7.906054179953184
Bismuth yttrium distannate (1.4/0.6/1),"Bi,Y",Sn,10.4816,icsd_literature,high_entropy,"{""Bi"": 0.7, ""Y"": 0.3}","{""Sn"": 1.0}",293.0,8.02,1.0,2.0,5.078725807284385,1.1246999999999998,0.004788210000000001,0.06919689299383319,0.06152475592943297,1.7799999999999998,0.13440000000000002,69.8,172.95899999999997,1.0,-0.0,0.69,0.0,0.0,0.0,1.96,0.0,50.0,118.71,1.63,5.078725807284385,0.06152475592943297,0.3124673657256842,3.0,1.0,0.18000000000000016,54.24899999999998,1151.549858410496,8.020813406842624
Bismuth chromium dititanate,"Bi,Cr",Ti,10.34214,icsd_literature,high_entropy,"{""Bi"": 0.75, ""Cr"": 0.25}","{""Ti"": 1.0}",293.0,6.57,1.0,2.0,4.675254392360772,1.0875,0.020418749999999996,0.14289419162443237,0.13139695781556998,1.9300000000000002,0.024300000000000016,68.25,169.73399999999998,1.0,-0.0,0.605,0.0,0.0,0.0,1.54,0.0,22.0,47.87,1.7975206611570247,4.675254392360772,0.13139695781556998,0.6143142041700866,3.0,1.0,0.3900000000000001,121.86399999999998,1106.1938442209926,6.570794821258725
Bismuth iron dititanium heptaoxide,"Bi,Fe",Ti,10.3152,icsd_literature,high_entropy,"{""Bi"": 0.75, ""Fe"": 0.25}","{""Ti"": 1.0}",293.0,6.65,1.0,2.0,4.675254392360772,1.1075,0.01171874999999999,0.10825317547305478,0.09774553090117817,1.9725000000000001,0.006768749999999996,68.75,170.69625,1.0,-0.0,0.605,0.0,0.0,0.0,1.54,0.0,22.0,47.87,1.8305785123966942,4.675254392360772,0.09774553090117817,0.4569852226793688,3.0,1.0,0.4325000000000001,122.82624999999999,1097.5718466478083,6.648253183213953
