Repository: rben24/HECPyrochlore

# HEC Pyrochlore Oxide Property Predictor

Machine-learning pipeline for predicting **lattice parameter**, **thermal conductivity**,
and **Vickers hardness** of high-entropy pyrochlore oxides (A₂B₂O₇) from composition alone.

> **Note on this README:** the sections below were reconstructed by reading the actual
> code (`src/`, `models/`) rather than relying on module docstrings, several of which are
> out of date. Where the code and its own comments disagree, the code's behavior is what's
> documented here, and the discrepancy is flagged in [Known Inconsistencies](#known-inconsistencies--stale-docs).

---

## Project Structure

```
HECPyrochlore/
├── data/
│   ├── raw/                 ← source files (see caveat below — not 100% raw, see Data)
│   └── processed/           ← generated by src/data/*.py and src/features/*.py
│
├── src/
│   ├── data/                 ← per-source loaders + dataset builders
│   ├── features/              ← feature engineering + Rule-of-Mixtures calculator
│   ├── build_models/
│   │   └── train_model.py     ← training, CV, feature importance, plots (shared by all models)
│   └── utils/                 ← one-off converters, API pullers, diagnostics (not part of the
│                                 main pipeline — see Utility Scripts)
│
└── models/                    ← EXECUTABLE SCRIPTS (run these) + their generated output folders
    ├── predict_lattice.py        Predict lattice parameter interactively / via CLI
    ├── predict_rom_latt.py       Currently a byte-for-byte duplicate of predict_lattice.py (see Known Inconsistencies)
    ├── predict_thermal.py        Predict thermal conductivity (currently broken — see Known Inconsistencies)
    ├── validate_lattice.py       Full CV + feature-importance report for the lattice model
    ├── validate_rom_latt.py      Same, for the Rule-of-Mixtures-enriched lattice model
    ├── validate_rom_therm_cond.py  Same, for the ROM-enriched thermal-conductivity model
    ├── validate_rom_vickers.py     Same, for the ROM-enriched Vickers-hardness model
    ├── data_validation.py        Shared plotting helpers (target distribution, correlation
    │                              heatmap, residuals) called by the validate_*.py scripts
    ├── fill_pristine_data.py     ML gap-filling for data/processed/pristine_pyrochlore.csv
    │
    ├── lattice_param/            ← created by predict_lattice.py / validate_lattice.py
    ├── pristine_fill/            ← created by fill_pristine_data.py
    └── lattice_param_rom/, thermal_cond/, vick_hard/  ← created by the corresponding
                                     validate_rom_*.py script on first run
```

---

## Data

The project keeps two data tiers, `data/raw/` and `data/processed/`, but **the split is
not a strict "external input vs. pipeline output" split** — a few files in `data/raw/`
are themselves generated by scripts (see the "Origin" column below). The practical rule
that *is* consistently true:

- **`data/processed/`** — every file is deterministically rebuilt from `data/raw/` by
  `src/data/*.py` / `src/features/*.py` functions. Delete anything here and it will be
  regenerated the next time a `get_*_dataset()` call or a `models/*.py` script needs it.
- **`data/raw/`** — nothing here is *automatically* overwritten by the model-training
  pipeline (`load_data.py`, `make_combined_dataset.py`, `rule_of_mixture_cal.py`). But a
  few files are the saved output of a separate, manually-run **preprocessing** script
  (an AFLOW-merge script, a pymatgen-element-table dump, a JSON→CSV converter) — they're
  "raw" in the sense that the ML pipeline treats them as fixed inputs, not in the sense
  that no code ever wrote them.

### `data/raw/` — inputs to the ML pipeline

| File | What it is | Origin | Consumed by |
|---|---|---|---|
| `Sample_Properties_Safin_Feb_2026.csv` | In-house experimental HEC pyrochlore samples: sintered compositions, TPS thermal-conductivity, relative density, synthesis method, refined XRD lattice parameters. The group's own primary data. | Hand-collected lab data (true raw input) | `make_combined_dataset.py::load_safin` → `combined_pyrochlore.csv`, `hec_pyrochlore.csv` |
| `HECPyrochlore_latt_data_ICSD.csv` | Bulk export from the ICSD of pyrochlore-prototype entries (single-element "pristine" and doped "high-entropy" compositions), cell parameters, literature DOIs. | Database export (true raw input) | `load_icsd.py` → `combined_pyrochlore.csv`, `pristine_pyrochlore.csv`, `hec_pyrochlore.csv` |
| `aflow_pyrochlore_data_comb.csv` | DFT-computed pristine pyrochlore entries: relaxed lattice parameter, elastic moduli, band gap, AGL thermal conductivity/expansion, density, energetics. | **Derived** — built by `src/utils/combine_aflow.py`, which left-joins the four `aflow_pyrochlore_data*.csv` files below and writes the merged result back into `data/raw/` (not `data/processed/` — see caveat above) | `load_aflow.py` → `pristine_pyrochlore.csv` only |

File: data/processed/combined_pyrochlore.csv (part 1 of 2)
Composition,Sample A,Sample B,Thermal Conductivity (W/m/K),Lattice Parameter (Angstrom),Relative Density %,Is Single Phase,Synthesis Method,data_source,b_o_distance,b_o_b_angle,oxygen_param_x,compound_type,a_stoich_json,b_stoich_json,Temperature,Thermal Expansion,density_calc,icsd_collection,n_icsd_duplicates
YbHo Ti HP,"Yb,Ho",Ti,1.5253,10.07653,0.9627,Yes,Hot Press from Pyrochlore 1400 C 35 Mpa 15 min,safin_experimental,,,,high_entropy,"{""Yb"": 0.5, ""Ho"": 0.5}","{""Ti"": 1.0}",,,,,
YbHoTb Ti HP,"Yb,Ho,Tb",Ti,1.7887,10.09559,0.9006,Yes,Hot Press from Pyrochlore 1400 C 35 Mpa 15 min,safin_experimental,,,,high_entropy,"{""Yb"": 0.3333333333333333, ""Ho"": 0.3333333333333333, ""Tb"": 0.3333333333333333}","{""Ti"": 1.0}",,,,,
YbHoTbNd Ti HP,"Yb,Ho,Tb,Nd",Ti,1.6582,10.11292,0.9377,Yes,Hot Press from Pyrochlore 1400 C 35 Mpa 15 min,safin_experimental,,,,high_entropy,"{""Yb"": 0.25, ""Ho"": 0.25, ""Tb"": 0.25, ""Nd"": 0.25}","{""Ti"": 1.0}",,,,,
YbHoTbNdPr Ti HP,"Yb,Ho,Tb,Nd,Pr",Ti,1.5326,10.18264,,No,Hot Press from Pyrochlore 1400 C 35 Mpa 15 min,safin_experimental,,,,high_entropy,"{""Yb"": 0.2, ""Ho"": 0.2, ""Tb"": 0.2, ""Nd"": 0.2, ""Pr"": 0.2}","{""Ti"": 1.0}",,,,,
PrSmGdHoLu TI SDJ,"Pr,Sm,Gd,Ho,Lu",Ti,1.5663,10.17812,0.9152,Yes,SSS 1400C 20 Hr powder then 1600C 40 Hr,safin_experimental,,,,high_entropy,"{""Pr"": 0.2, ""Sm"": 0.2, ""Gd"": 0.2, ""Ho"": 0.2, ""Lu"": 0.2}","{""Ti"": 1.0}",,,,,
SmEuGdTbDy Ti SDJ,"Sm,Eu,Gd,Tb,Dy",Ti,2.0263,10.184691,0.9277,Yes,SSS 1400C 20 Hr powder then 1600C 40 Hr,safin_experimental,,,,high_entropy,"{""Sm"": 0.2, ""Eu"": 0.2, ""Gd"": 0.2, ""Tb"": 0.2, ""Dy"": 0.2}","{""Ti"": 1.0}",,,,,
PrNdGdYbLu Ti SDJ,"Pr,Nd,Gd,Yb,Lu",Ti,1.4074,10.175423,0.9353,Yes,SSS 1400C 20 Hr powder then 1600C 40 Hr,safin_experimental,,,,high_entropy,"{""Pr"": 0.2, ""Nd"": 0.2, ""Gd"": 0.2, ""Yb"": 0.2, ""Lu"": 0.2}","{""Ti"": 1.0}",,,,,
PrSmGdHoLu Ti HPSDJ,"Pr,Sm,Gd,Ho,Lu",Ti,1.6402,10.17788,0.9519,Yes,Hot Press from Pyrochlore 1400 C 35 MPa 15 min,safin_experimental,,,,high_entropy,"{""Pr"": 0.2, ""Sm"": 0.2, ""Gd"": 0.2, ""Ho"": 0.2, ""Lu"": 0.2}","{""Ti"": 1.0}",,,,,
PrNdGdYbLu Ti HPSDJ,"Pr,Nd,Gd,Yb,Lu",Ti,1.5372,10.17459,0.9334,Yes,Hot Press from Pyrochlore 1400 C 35 MPa 15 min,safin_experimental,,,,high_entropy,"{""Pr"": 0.2, ""Nd"": 0.2, ""Gd"": 0.2, ""Yb"": 0.2, ""Lu"": 0.2}","{""Ti"": 1.0}",,,,,
SmEuGdTbDy Ti HPSDJ,"Sm,Eu,Gd,Tb,Dy",Ti,2.1861,10.18337,0.9596,Yes,Hot Press from Pyrochlore 1400 C 35 MPa 15 min,safin_experimental,,,,high_entropy,"{""Sm"": 0.2, ""Eu"": 0.2, ""Gd"": 0.2, ""Tb"": 0.2, ""Dy"": 0.2}","{""Ti"": 1.0}",,,,,
PrSmGdHoLu Ti CDTF,"Pr,Sm,Gd,Ho,Lu",Ti,1.5632,10.17813232,0.923,Yes,SSS 1600C 40 Hr,safin_experimental,,,,high_entropy,"{""Pr"": 0.2, ""Sm"": 0.2, ""Gd"": 0.2, ""Ho"": 0.2, ""Lu"": 0.2}","{""Ti"": 1.0}",,,,,
PrNdGdYbLu CDTF,"Pr,Nd,Gd,Yb,Lu",Ti,1.3101,10.17715823,0.9043,Yes,SSS 1600C 40 Hr,safin_experimental,,,,high_entropy,"{""Pr"": 0.2, ""Nd"": 0.2, ""Gd"": 0.2, ""Yb"": 0.2, ""Lu"": 0.2}","{""Ti"": 1.0}",,,,,
SmEuGdTbDy Ti CDTF,"Sm,Eu,Gd,Tb,Dy",Ti,1.9556,10.18087481,0.8998,Yes,SSS 1600C 40 Hr,safin_experimental,,,,high_entropy,"{""Sm"": 0.2, ""Eu"": 0.2, ""Gd"": 0.2, ""Tb"": 0.2, ""Dy"": 0.2}","{""Ti"": 1.0}",,,,,
SmEuGdTbDy SPS,"Sm,Eu,Gd,Tb,Dy",Ti,2.0866,10.186104,0.9632,Yes,Spark Plasma Sinter from Pyrochlore 1350C 37 MPa 10mintue,safin_experimental,,,,high_entropy,"{""Sm"": 0.2, ""Eu"": 0.2, ""Gd"": 0.2, ""Tb"": 0.2, ""Dy"": 0.2}","{""Ti"": 1.0}",,,,,
PrNdGdYbLu SPS,"Pr,Nd,Gd,Yb,Lu",Ti,1.4789,10.173943,0.9543,Yes,Spark Plasma Sinter from Pyrochlore 1350C 37 MPa 10mintue,safin_experimental,,,,high_entropy,"{""Pr"": 0.2, ""Nd"": 0.2, ""Gd"": 0.2, ""Yb"": 0.2, ""Lu"": 0.2}","{""Ti"": 1.0}",,,,,
PrSmGdHoLu SPS,"Pr,Sm,Gd,Ho,Lu",Ti,1.5631,10.182036,0.9879,Yes,Spark Plasma Sinter from Pyrochlore 1350C 37 MPa 10mintue,safin_experimental,,,,high_entropy,"{""Pr"": 0.2, ""Sm"": 0.2, ""Gd"": 0.2, ""Ho"": 0.2, ""Lu"": 0.2}","{""Ti"": 1.0}",,,,,
LaLuTiZr TF,"La,Lu","Ti,Zr",1.0087,10.36904,,No,SSS 1600C 40 Hr,safin_experimental,,,,high_entropy,"{""La"": 0.5, ""Lu"": 0.5}","{""Ti"": 0.5, ""Zr"": 0.5}",,,,,
LaGdLuTiZr TF,"La,Gd,Lu","Ti,Zr",0.86389,10.37753523,0.9415,Yes,SSS 1600C 40 Hr,safin_experimental,,,,high_entropy,"{""La"": 0.3333333333333333, ""Gd"": 0.3333333333333333, ""Lu"": 0.3333333333333333}","{""Ti"": 0.5, ""Zr"": 0.5}",,,,,
LaGdLuTiZr HP,"La,Gd,Lu","Ti,Zr",1.0483,,0.8467,Yes,,safin_experimental,,,,high_entropy,"{""La"": 0.3333333333333333, ""Gd"": 0.3333333333333333, ""Lu"": 0.3333333333333333}","{""Ti"": 0.5, ""Zr"": 0.5}",,,,,
LaEuLuTiZr TF,"La,Eu,Lu","Ti,Zr",1.020142857,10.38009,0.9617,Yes,SSS 1600C 40 Hr,safin_experimental,,,,high_entropy,"{""La"": 0.3333333333333333, ""Eu"": 0.3333333333333333, ""Lu"": 0.3333333333333333}","{""Ti"": 0.5, ""Zr"": 0.5}",,,,,
PrYbTiZr TF,"Pr,Yb","Ti,Zr",0.99236,10.36939,0.9571,Yes,SSS 1600C 40 Hr,safin_experimental,,,,high_entropy,"{""Pr"": 0.5, ""Yb"": 0.5}","{""Ti"": 0.5, ""Zr"": 0.5}",,,,,
PrYbTiHf TF,"Pr,Yb","Ti,Hf",0.8213,10.34771,0.9183,Yes,SSS 1600C 40 Hr,safin_experimental,,,,high_entropy,"{""Pr"": 0.5, ""Yb"": 0.5}","{""Ti"": 0.5, ""Hf"": 0.5}",,,,,
LaGdLuTiHf TF,"La,Gd,Lu","Ti,Hf",0.643571429,10.36585,0.9446,Yes,SSS 1600C 40 Hr,safin_experimental,,,,high_entropy,"{""La"": 0.3333333333333333, ""Gd"": 0.3333333333333333, ""Lu"": 0.3333333333333333}","{""Ti"": 0.5, ""Hf"": 0.5}",,,,,
LaGdLu TiZr SM 2500 1500 20,"La,Gd,Lu","Ti,Zr",0.7585,10.35687,0.9394,Yes,SpeedMix 2500 RPM 30 min then SSS 1500C 20 Hr,safin_experimental,,,,high_entropy,"{""La"": 0.3333333333333333, ""Gd"": 0.3333333333333333, ""Lu"": 0.3333333333333333}","{""Ti"": 0.5, ""Zr"": 0.5}",,,,,
PrYb SM 2500 1500 20,"Pr,Yb","Ti,Zr",1.015142857,10.37021,0.9412,Yes,SpeedMix 2500 RPM 30 min then SSS 1500C 20 Hr,safin_experimental,,,,high_entropy,"{""Pr"": 0.5, ""Yb"": 0.5}","{""Ti"": 0.5, ""Zr"": 0.5}",,,,,
LaGdLuTiHf SM 2500 1500 20,"La,Gd,Lu","Ti,Hf",0.878971429,10.36733,0.9248,Yes,SpeedMix 2500 RPM 30 min then SSS 1500C 20 Hr,safin_experimental,,,,high_entropy,"{""La"": 0.3333333333333333, ""Gd"": 0.3333333333333333, ""Lu"": 0.3333333333333333}","{""Ti"": 0.5, ""Hf"": 0.5}",,,,,
PrYb TiHf SM 2500 1500 20,"Pr,Yb","Ti,Hf",0.899971429,10.37763,0.9495,Yes,SpeedMix 2500 RPM 30 min then SSS 1500C 20 Hr,safin_experimental,,,,high_entropy,"{""Pr"": 0.5, ""Yb"": 0.5}","{""Ti"": 0.5, ""Hf"": 0.5}",,,,,
LaYTiZr TF,"La,Y","Ti,Zr",1.052428571,10.36109,,No,SSS 1600C 40 Hr,safin_experimental,,,,high_entropy,"{""La"": 0.5, ""Y"": 0.5}","{""Ti"": 0.5, ""Zr"": 0.5}",,,,,
LaSmYTiZr TF,"La,Sm,Y","Ti,Zr",1.024692308,10.3711,0.929,Yes,SSS 1600C 40 Hr,safin_experimental,,,,high_entropy,"{""La"": 0.3333333333333333, ""Sm"": 0.3333333333333333, ""Y"": 0.3333333333333333}","{""Ti"": 0.5, ""Zr"": 0.5}",,,,,
Lu2Ti2O7,Lu,Ti,,9.99,,,,notebookLM_literature,,,0.33,pristine,"{""Lu"": 1.0}","{""Ti"": 1.0}",,,,,
Bi2Sn2O7,Bi,Sn,,10.7428,,,,notebookLM_literature,2.065,,,pristine,"{""Bi"": 1.0}","{""Sn"": 1.0}",,,,,
Nd2Ir2O7,Nd,Ir,,10.198,,,,notebookLM_literature,1.999,128.8,0.3347,pristine,"{""Nd"": 1.0}","{""Ir"": 1.0}",,,,,
Pr2Ir2O7,Pr,Ir,,10.4159,,,,notebookLM_literature,2.025,130.77,0.331,pristine,"{""Pr"": 1.0}","{""Ir"": 1.0}",,,,,
Bi2Ir2O7,Bi,Ir,,10.3256,,,,notebookLM_literature,2.003,131.38,0.32985,pristine,"{""Bi"": 1.0}","{""Ir"": 1.0}",,,,,
Gd2Zr2O7,Gd,Zr,,10.53931,,,,notebookLM_literature,,,0.34093,pristine,"{""Gd"": 1.0}","{""Zr"": 1.0}",,,,,
Lanthanide Zirconates,"La,Nd,Sm,Eu,Gd,Y",Zr,0.9,,,Yes,,parent_components_literature,,,,high_entropy,"{""La"": 0.16666666666666666, ""Nd"": 0.16666666666666666, ""Sm"": 0.16666666666666666, ""Eu"": 0.16666666666666666, ""Gd"": 0.16666666666666666, ""Y"": 0.16666666666666666}","{""Zr"": 1.0}",,,,,
Lanthanide Hafnates,"La,Nd,Sm,Eu,Gd,Y",Hf,1.0,,,Yes,,parent_components_literature,,,,high_entropy,"{""La"": 0.16666666666666666, ""Nd"": 0.16666666666666666, ""Sm"": 0.16666666666666666, ""Eu"": 0.16666666666666666, ""Gd"": 0.16666666666666666, ""Y"": 0.16666666666666666}","{""Hf"": 1.0}",,,,,
Lanthanide Stannates,"La,Nd,Sm,Eu,Gd,Y",Sn,1.3,,,Yes,,parent_components_literature,,,,high_entropy,"{""La"": 0.16666666666666666, ""Nd"": 0.16666666666666666, ""Sm"": 0.16666666666666666, ""Eu"": 0.16666666666666666, ""Gd"": 0.16666666666666666, ""Y"": 0.16666666666666666}","{""Sn"": 1.0}",,,,,
Lanthanide Titanates,"Ho,Y,Dy,Gd,Eu",Ti,0.75,,,Yes,,parent_components_literature,,,,high_entropy,"{""Ho"": 0.2, ""Y"": 0.2, ""Dy"": 0.2, ""Gd"": 0.2, ""Eu"": 0.2}","{""Ti"": 1.0}",,,,,
Mixed B-site Zirconates,"La,Nd,Sm,Eu,Gd,Y","Zr,Hf,Sn",0.9,,,Yes,,parent_components_literature,,,,high_entropy,"{""La"": 0.16666666666666666, ""Nd"": 0.16666666666666666, ""Sm"": 0.16666666666666666, ""Eu"": 0.16666666666666666, ""Gd"": 0.16666666666666666, ""Y"": 0.16666666666666666}","{""Zr"": 0.3333333333333333, ""Hf"": 0.3333333333333333, ""Sn"": 0.3333333333333333}",,,,,
Seven-Element Zirconate,"La,Nd,Sm,Eu,Gd,Dy,Ho",Zr,0.85,,,Yes,,parent_components_literature,,,,high_entropy,"{""La"": 0.14285714285714285, ""Nd"": 0.14285714285714285, ""Sm"": 0.14285714285714285, ""Eu"": 0.14285714285714285, ""Gd"": 0.14285714285714285, ""Dy"": 0.14285714285714285, ""Ho"": 0.14285714285714285}","{""Zr"": 1.0}",,,,,
Rare-Earth Titanate Composites,"Ho,Y,Dy,Gd,Eu",Ti,0.65,,,Yes,,parent_components_literature,,,,high_entropy,"{""Ho"": 0.2, ""Y"": 0.2, ""Dy"": 0.2, ""Gd"": 0.2, ""Eu"": 0.2}","{""Ti"": 1.0}",,,,,
Zirconate with Ce Doping,"La,Nd,Sm,Gd,Yb","Zr,Ce",0.9,,,Yes,,parent_components_literature,,,,high_entropy,"{""La"": 0.2, ""Nd"": 0.2, ""Sm"": 0.2, ""Gd"": 0.2, ""Yb"": 0.2}","{""Zr"": 0.5, ""Ce"": 0.5}",,,,,
Stannate with Lanthanides,"Gd,Nd,La,Pr,Sm",Sn,1.15,,,Yes,,parent_components_literature,,,,high_entropy,"{""Gd"": 0.2, ""Nd"": 0.2, ""La"": 0.2, ""Pr"": 0.2, ""Sm"": 0.2}","{""Sn"": 1.0}",,,,,
Gd1.925Th0.075Zr1.925Al0.075O7,"Al,Gd","Th,Zr",,10.527,,Yes,,icsd_literature,,,,high_entropy,"{""Gd"": 0.9625, ""Al"": 0.0375}","{""Th"": 0.0375, ""Zr"": 0.9625}",298.0,,6.94,185397,1.0
Gd1.9Th0.1Zr1.9Al0.1O7,"Al,Gd","Th,Zr",,10.531,,Yes,,icsd_literature,,,,high_entropy,"{""Gd"": 0.95, ""Al"": 0.05}","{""Th"": 0.05, ""Zr"": 0.95}",298.0,,6.94,185399,1.0
Gd1.85Th0.15Zr1.85Al0.15O7,"Al,Gd","Th,Zr",,10.537,,Yes,,icsd_literature,,,,high_entropy,"{""Gd"": 0.925, ""Al"": 0.075}","{""Th"": 0.075, ""Zr"": 0.925}",298.0,,6.93,185401,1.0
Gd1.8Th0.2Zr1.8Al0.2O7,"Al,Gd","Th,Zr",,10.543,,Yes,,icsd_literature,,,,high_entropy,"{""Gd"": 0.9, ""Al"": 0.1}","{""Th"": 0.1, ""Zr"": 0.9}",298.0,,6.93,185403,1.0
Am2Zr2O7,Am,Zr,,10.660798333333332,,Yes,,icsd_literature,,,,pristine,"{""Am"": 1.0}","{""Zr"": 1.0}",293.0,,8.54,118470|118471|118472|118473|118474|159148,6.0
Dy1.8Bi0.2Ru2O7,"Bi,Dy",Ru,,10.1798,,Yes,,icsd_literature,,,,high_entropy,"{""Bi"": 0.1, ""Dy"": 0.9}","{""Ru"": 1.0}",293.0,,8.17,78150,1.0
Nd1.8Bi0.2Ru2O7,"Bi,Nd",Ru,,10.3311,,Yes,,icsd_literature,,,,high_entropy,"{""Bi"": 0.1, ""Nd"": 0.9}","{""Ru"": 1.0}",293.0,,7.42,78132,1.0
Pr1.8Bi0.2Ru2O7,"Bi,Pr",Ru,,10.368,,Yes,,icsd_literature,,,,high_entropy,"{""Bi"": 0.1, ""Pr"": 0.9}","{""Ru"": 1.0}",293.0,,7.27,163396,1.0
Sm1.8Bi0.2Ru2O7,"Bi,Sm",Ru,,10.2779,,Yes,,icsd_literature,,,,high_entropy,"{""Bi"": 0.1, ""Sm"": 0.9}","{""Ru"": 1.0}",293.0,,7.67,78141,1.0
Y1.8Bi0.2Ru2O7,"Bi,Y",Ru,,10.1525,,Yes,,icsd_literature,,,,high_entropy,"{""Bi"": 0.1, ""Y"": 0.9}","{""Ru"": 1.0}",293.0,,6.55,73798,1.0
Y1.8Sn2Bi0.2O7,"Bi,Y",Sn,,10.3563,,Yes,,icsd_literature,,,,high_entropy,"{""Bi"": 0.1, ""Y"": 0.9}","{""Sn"": 1.0}",293.0,,6.59,84804,1.0
Nd1.75Bi0.25Ru2O6.988,"Bi,Nd",Ru,,10.341,,Yes,,icsd_literature,,,,high_entropy,"{""Bi"": 0.125, ""Nd"": 0.875}","{""Ru"": 1.0}",293.0,,7.43,91084,1.0
Y1.73Ti2Bi0.27O7,"Bi,Y",Ti,,10.134,,Yes,,icsd_literature,,,,high_entropy,"{""Y"": 0.865, ""Bi"": 0.135}","{""Ti"": 1.0}",293.0,,5.34,157836,1.0
Dy1.6Bi0.4Ru2O7,"Bi,Dy",Ru,,10.1931,,Yes,,icsd_literature,,,,high_entropy,"{""Bi"": 0.2, ""Dy"": 0.8}","{""Ru"": 1.0}",293.0,,8.25,78149,1.0
Bi0.5Ir2Pb1.5O7,"Bi,Ir",Pb,,10.1838,,Yes,,icsd_literature,,,,high_entropy,"{""Bi"": 0.2, ""Ir"": 0.8}","{""Pb"": 1.0}",300.0,,11.49,252128,1.0
Nd1.6Bi0.4Ru2O7,"Bi,Nd",Ru,,10.3341,,Yes,,icsd_literature,,,,high_entropy,"{""Bi"": 0.2, ""Nd"": 0.8}","{""Ru"": 1.0}",293.0,,7.57,78131,1.0
Pr1.6Bi0.4Ru2O7,"Bi,Pr",Ru,,10.36195,,Yes,,icsd_literature,,,,high_entropy,"{""Bi"": 0.2, ""Pr"": 0.8}","{""Ru"": 1.0}",293.0,,7.44,163395|78122,2.0
Sm1.6Bi0.4Ru2O7,"Bi,Sm",Ru,,10.2831,,Yes,,icsd_literature,,,,high_entropy,"{""Bi"": 0.2, ""Sm"": 0.8}","{""Ru"": 1.0}",293.0,,7.8,78140,1.0
Y1.6Bi0.4Ru2O7,"Bi,Y",Ru,,10.1774,,Yes,,icsd_literature,,,,high_entropy,"{""Bi"": 0.2, ""Y"": 0.8}","{""Ru"": 1.0}",293.0,,6.8,73797,1.0
Y1.6Sn2Bi0.4O7,"Bi,Y",Sn,,10.3697,,Yes,,icsd_literature,,,,high_entropy,"{""Bi"": 0.2, ""Y"": 0.8}","{""Sn"": 1.0}",293.0,,6.85,84802,1.0
Dy1.5Bi0.5Ru2O7,"Bi,Dy",Ru,,10.2016,,Yes,,icsd_literature,,,,high_entropy,"{""Bi"": 0.25, ""Dy"": 0.75}","{""Ru"": 1.0}",293.0,,8.29,78148,1.0
Gd1.5Bi0.5Ru2O7,"Bi,Gd",Ru,,10.2468,,Yes,,icsd_literature,,,,high_entropy,"{""Bi"": 0.25, ""Gd"": 0.75}","{""Ru"": 1.0}",293.0,,8.08,78153,1.0
Lu1.5Bi0.5Ru2O7,"Bi,Lu",Ru,,10.1187,,Yes,,icsd_literature,,,,high_entropy,"{""Bi"": 0.25, ""Lu"": 0.75}","{""Ru"": 1.0}",293.0,,8.73,78152,1.0
Nd1.5Bi0.5Ru2O7,"Bi,Nd",Ru,,10.3306,,Yes,,icsd_literature,,,,high_entropy,"{""Bi"": 0.25, ""Nd"": 0.75}","{""Ru"": 1.0}",293.0,,7.65,78130,1.0
Pr1.5Bi0.5Ru2O7,"Bi,Pr",Ru,,10.3565,,Yes,,icsd_literature,,,,high_entropy,"{""Bi"": 0.25, ""Pr"": 0.75}","{""Ru"": 1.0}",293.0,,7.53,78121,1.0
Sm1.5Bi0.5Ru2O7,"Bi,Sm",Ru,,10.2802,,Yes,,icsd_literature,,,,high_entropy,"{""Bi"": 0.25, ""Sm"": 0.75}","{""Ru"": 1.0}",293.0,,7.88,78139,1.0
Y1.5Bi0.5Ru2O7,"Bi,Y",Ru,,10.1834,,Yes,,icsd_literature,,,,high_entropy,"{""Bi"": 0.25, ""Y"": 0.75}","{""Ru"": 1.0}",293.0,,6.94,73796,1.0
Dy1.4Bi0.6Ru2O7,"Bi,Dy",Ru,,10.2016,,Yes,,icsd_literature,,,,high_entropy,"{""Bi"": 0.3, ""Dy"": 0.7}","{""Ru"": 1.0}",293.0,,8.35,78147,1.0
Nd1.4Bi0.6Ru2O7,"Bi,Nd",Ru,,10.3311,,Yes,,icsd_literature,,,,high_entropy,"{""Bi"": 0.3, ""Nd"": 0.7}","{""Ru"": 1.0}",293.0,,7.73,78129,1.0
Pr1.4Bi0.6Ru2O7,"Bi,Pr",Ru,,10.3547,,Yes,,icsd_literature,,,,high_entropy,"{""Bi"": 0.3, ""Pr"": 0.7}","{""Ru"": 1.0}",293.0,,7.62,163394|78120,2.0
Sm1.4Bi0.6Ru2O7,"Bi,Sm",Ru,,10.2862,,Yes,,icsd_literature,,,,high_entropy,"{""Bi"": 0.3, ""Sm"": 0.7}","{""Ru"": 1.0}",293.0,,7.93,78138,1.0
Y1.4Bi0.6Ru2O7,"Bi,Y",Ru,,10.1924,,Yes,,icsd_literature,,,,high_entropy,"{""Bi"": 0.3, ""Y"": 0.7}","{""Ru"": 1.0}",293.0,,7.08,73795,1.0
Y1.4Sn2Bi0.6O7,"Bi,Y",Sn,,10.396650000000001,,Yes,,icsd_literature,,,,high_entropy,"{""Bi"": 0.3, ""Y"": 0.7}","{""Sn"": 1.0}",293.0,,7.05,84800|84801,2.0
Yb1.375Bi0.625Ru2O7,"Bi,Yb",Ru,,10.1405,,Yes,,icsd_literature,,,,high_entropy,"{""Bi"": 0.3125, ""Yb"": 0.6875}","{""Ru"": 1.0}",293.0,,8.7,126215|126227,2.0
Eu1.33Ti2Bi0.66O7,"Bi,Eu",Ti,,10.25373,,Yes,,icsd_literature,,,,high_entropy,"{""Bi"": 0.3316582914572864, ""Eu"": 0.6683417085427136}","{""Ti"": 1.0}",293.0,,6.75,246400,1.0
Ho1.33Ti2Bi0.66O7,"Bi,Ho",Ti,,10.18701,,Yes,,icsd_literature,,,,high_entropy,"{""Bi"": 0.3316582914572864, ""Ho"": 0.6683417085427136}","{""Ti"": 1.0}",293.0,,7.1,246401,1.0
BiIr2PbO7,"Bi,Ir",Pb,,10.19191,,Yes,,icsd_literature,,,,high_entropy,"{""Bi"": 0.3333333333333333, ""Ir"": 0.6666666666666666}","{""Pb"": 1.0}",300.0,,11.48,252130,1.0
Yb1.33Ti2Bi0.66O7,"Bi,Yb",Ti,,10.145389999999999,,Yes,,icsd_literature,,,,high_entropy,"{""Bi"": 0.3316582914572864, ""Yb"": 0.6683417085427136}","{""Ti"": 1.0}",293.0,,7.33,246402|246403,2.0
Y1.3Ti2Bi0.7O7,"Bi,Y",Ti,,10.206,,Yes,,icsd_literature,,,,high_entropy,"{""Y"": 0.65, ""Bi"": 0.35}","{""Ti"": 1.0}",293.0,,5.87,157835,1.0
Gd1.27Ti2Bi0.73O7,"Bi,Gd",Ti,,10.2408,,Yes,,icsd_literature,,,,high_entropy,"{""Gd"": 0.635, ""Bi"": 0.365}","{""Ti"": 1.0}",293.0,,6.91,162575|162576,2.0
Y1.26Ti2Bi0.74O7,"Bi,Y",Ti,,10.221,,Yes,,icsd_literature,,,,high_entropy,"{""Y"": 0.63, ""Bi"": 0.37}","{""Ti"": 1.0}",293.0,,5.9,157834,1.0
Nd1.25Bi0.75Ru2O6.978,"Bi,Nd",Ru,,10.3374,,Yes,,icsd_literature,,,,high_entropy,"{""Bi"": 0.375, ""Nd"": 0.625}","{""Ru"": 1.0}",293.0,,7.83,91082,1.0
Yb1.25Bi0.75Ru2O7,"Bi,Yb",Ru,,10.1576,,Yes,,icsd_literature,,,,high_entropy,"{""Bi"": 0.375, ""Yb"": 0.625}","{""Ru"": 1.0}",293.0,,8.71,126214|126226,2.0
Nd1.2Bi0.8Ru2O7,"Bi,Nd",Ru,,10.326,,Yes,,icsd_literature,,,,high_entropy,"{""Bi"": 0.4, ""Nd"": 0.6}","{""Ru"": 1.0}",293.0,,7.9,78128,1.0
Pr1.2Bi0.8Ru2O7,"Bi,Pr",Ru,,10.346150000000002,,Yes,,icsd_literature,,,,high_entropy,"{""Bi"": 0.4, ""Pr"": 0.6}","{""Ru"": 1.0}",293.0,,7.81,163393|78119,2.0
Sm1.2Bi0.8Ru2O7,"Bi,Sm",Ru,,10.2888,,Yes,,icsd_literature,,,,high_entropy,"{""Bi"": 0.4, ""Sm"": 0.6}","{""Ru"": 1.0}",293.0,,8.07,78137,1.0
Y1.2Bi0.8Ru2O7,"Bi,Y",Ru,,10.208,,Yes,,icsd_literature,,,,high_entropy,"{""Bi"": 0.4, ""Y"": 0.6}","{""Ru"": 1.0}",293.0,,7.34,73794,1.0
Y1.2Sn2Bi0.8O7,"Bi,Y",Sn,,10.39675,,Yes,,icsd_literature,,,,high_entropy,"{""Bi"": 0.4, ""Y"": 0.6}","{""Sn"": 1.0}",293.0,,7.32,84798|84799,2.0
Yb1.125Bi0.875Ru2O7,"Bi,Yb",Ru,,10.1808,,Yes,,icsd_literature,,,,high_entropy,"{""Bi"": 0.4375, ""Yb"": 0.5625}","{""Ru"": 1.0}",293.0,,8.71,126213|126225,2.0
DyBiRu2O7,"Bi,Dy",Ru,,10.2398,,Yes,,icsd_literature,,,,high_entropy,"{""Bi"": 0.5, ""Dy"": 0.5}","{""Ru"": 1.0}",293.0,,8.48,78146,1.0
Nd1Bi1Ru2O6.963,"Bi,Nd",Ru,,10.324549999999999,,Yes,,icsd_literature,,,,high_entropy,"{""Bi"": 0.5, ""Nd"": 0.5}","{""Ru"": 1.0}",293.0,,8.03,91081|78127,2.0
PrBiRu2O7,"Bi,Pr",Ru,,10.338899999999999,,Yes,,icsd_literature,,,,high_entropy,"{""Bi"": 0.5, ""Pr"": 0.5}","{""Ru"": 1.0}",293.0,,7.98,163392|78118,2.0
SmBiRu2O7,"Bi,Sm",Ru,,10.2902,,Yes,,icsd_literature,,,,high_entropy,"{""Bi"": 0.5, ""Sm"": 0.5}","{""Ru"": 1.0}",293.0,,8.21,78136,1.0
YBiRu2O7,"Bi,Y",Ru,,10.2273,,Yes,,icsd_literature,,,,high_entropy,"{""Bi"": 0.5, ""Y"": 0.5}","{""Ru"": 1.0}",293.0,,7.6,73793,1.0
YSn2BiO7,"Bi,Y",Sn,,10.50235,,Yes,,icsd_literature,,,,high_entropy,"{""Bi"": 0.5, ""Y"": 0.5}","{""Sn"": 1.0}",293.0,,7.42,84797|84812,2.0
YTi2BiO7,"Bi,Y",Ti,,10.1984,,Yes,,icsd_literature,,,,high_entropy,"{""Y"": 0.5, ""Bi"": 0.5}","{""Ti"": 1.0}",293.0,,6.33,164765,1.0
YbBiRu2O7,"Bi,Yb",Ru,,10.1958,,Yes,,icsd_literature,,,,high_entropy,"{""Bi"": 0.5, ""Yb"": 0.5}","{""Ru"": 1.0}",293.0,,8.73,126212|126224,2.0
YbSn2BiO7,"Bi,Yb",Sn,,10.4661,,Yes,,icsd_literature,,,,high_entropy,"{""Bi"": 0.5, ""Yb"": 0.5}","{""Sn"": 1.0}",295.0,,8.47,84817,1.0
Nd0.925Bi1.075Ru2O6.977,"Bi,Nd",Ru,,10.3345,,Yes,,icsd_literature,,,,high_entropy,"{""Bi"": 0.5375, ""Nd"": 0.4625}","{""Ru"": 1.0}",293.0,,8.09,91080,1.0
Yb0.875Bi1.125Ru2O6.996,"Bi,Yb",Ru,,10.212,,Yes,,icsd_literature,,,,high_entropy,"{""Bi"": 0.5625, ""Yb"": 0.4375}","{""Ru"": 1.0}",293.0,,8.74,126211,1.0
Nd0.825Bi1.175Ru2O6.996,"Bi,Nd",Ru,,10.3296,,Yes,,icsd_literature,,,,high_entropy,"{""Bi"": 0.5875, ""Nd"": 0.4125}","{""Ru"": 1.0}",293.0,,8.18,91079,1.0
Nd0.8Bi1.2Ru2O7,"Bi,Nd",Ru,,10.3142,,Yes,,icsd_literature,,,,high_entropy,"{""Bi"": 0.6, ""Nd"": 0.4}","{""Ru"": 1.0}",293.0,,8.24,78126,1.0
Pr0.8Bi1.2Ru2O7,"Bi,Pr",Ru,,10.3295,,Yes,,icsd_literature,,,,high_entropy,"{""Bi"": 0.6, ""Pr"": 0.4}","{""Ru"": 1.0}",293.0,,8.17,163391,1.0
Y0.8Bi1.2Ru2O7,"Bi,Y",Ru,,10.2404,,Yes,,icsd_literature,,,,high_entropy,"{""Bi"": 0.6, ""Y"": 0.4}","{""Ru"": 1.0}",293.0,,7.87,73792,1.0
Y0.8Sn2Bi1.2O7,"Bi,Y",Sn,,10.4071,,Yes,,icsd_literature,,,,high_entropy,"{""Bi"": 0.6, ""Y"": 0.4}","{""Sn"": 1.0}",293.0,,7.9,84795|84796,2.0
Nd0.75Bi1.25Ru2O6.955,"Bi,Nd",Ru,,10.3175,,Yes,,icsd_literature,,,,high_entropy,"{""Bi"": 0.625, ""Nd"": 0.375}","{""Ru"": 1.0}",293.0,,8.26,91078,1.0
Yb0.75Bi1.25Ru2O6.967,"Bi,Yb",Ru,,10.2258,,Yes,,icsd_literature,,,,high_entropy,"{""Bi"": 0.625, ""Yb"": 0.375}","{""Ru"": 1.0}",293.0,,8.75,126210|126222,2.0
Yb0.625Bi1.375Ru2O6.958,"Bi,Yb",Ru,,10.2366,,Yes,,icsd_literature,,,,high_entropy,"{""Bi"": 0.6875, ""Yb"": 0.3125}","{""Ru"": 1.0}",293.0,,8.78,126209|126221,2.0
Dy0.6Bi1.4Ru2O7,"Bi,Dy",Ru,,10.2649,,Yes,,icsd_literature,,,,high_entropy,"{""Bi"": 0.7, ""Dy"": 0.3}","{""Ru"": 1.0}",293.0,,8.65,78145,1.0
Pr0.6Bi1.4Ru2O7,"Bi,Pr",Ru,,10.32255,,Yes,,icsd_literature,,,,high_entropy,"{""Bi"": 0.7, ""Pr"": 0.3}","{""Ru"": 1.0}",293.0,,8.35,163390|78117,2.0
Y0.6Bi1.4Ru2O7,"Bi,Y",Ru,,10.2565,,Yes,,icsd_literature,,,,high_entropy,"{""Bi"": 0.7, ""Y"": 0.3}","{""Ru"": 1.0}",293.0,,8.13,73791,1.0
Y0.6Sn2Bi1.4O7,"Bi,Y",Sn,,10.4816,,Yes,,icsd_literature,,,,high_entropy,"{""Bi"": 0.7, ""Y"": 0.3}","{""Sn"": 1.0}",293.0,,8.02,84794,1.0
Ti2Cr0.5Bi1.5O7,"Bi,Cr",Ti,,10.34214,,Yes,,icsd_literature,,,,high_entropy,"{""Bi"": 0.75, ""Cr"": 0.25}","{""Ti"": 1.0}",293.0,,6.57,11801,1.0
Dy0.5Bi1.5Ru2O7,"Bi,Dy",Ru,,10.2659,,Yes,,icsd_literature,,,,high_entropy,"{""Bi"": 0.75, ""Dy"": 0.25}","{""Ru"": 1.0}",293.0,,8.7,78144,1.0
Ti2Fe0.5Bi1.5O7,"Bi,Fe",Ti,,10.3152,,Yes,,icsd_literature,,,,high_entropy,"{""Bi"": 0.75, ""Fe"": 0.25}","{""Ti"": 1.0}",293.0,,6.65,48876|48877,2.0
Ti2In0.5Bi1.5O7,"Bi,In",Ti,,10.3271,,Yes,,icsd_literature,,,,high_entropy,"{""Bi"": 0.75, ""In"": 0.25}","{""Ti"": 1.0}",298.0,,6.98,213830,1.0
Nd0.5Bi1.5Ru2O6.938,"Bi,Nd",Ru,,10.30965,,Yes,,icsd_literature,,,,high_entropy,"{""Bi"": 0.75, ""Nd"": 0.25}","{""Ru"": 1.0}",293.0,,8.46,91077|78125,2.0
Pr0.5Bi1.5Ru2O7,"Bi,Pr",Ru,,10.319,,Yes,,icsd_literature,,,,high_entropy,"{""Bi"": 0.75, ""Pr"": 0.25}","{""Ru"": 1.0}",293.0,,8.44,78116,1.0
Sc0.5Ti2Bi1.5O7,"Bi,Sc",Ti,,10.3105,,Yes,,icsd_literature,,,,high_entropy,"{""Bi"": 0.75, ""Sc"": 0.25}","{""Ti"": 1.0}",298.0,,6.59,213829,1.0
Sm0.5Bi1.5Ru2O7,"Bi,Sm",Ru,,10.2921,,Yes,,icsd_literature,,,,high_entropy,"{""Bi"": 0.75, ""Sm"": 0.25}","{""Ru"": 1.0}",293.0,,8.56,78135,1.0
Y0.5Bi1.5Ru2O7,"Bi,Y",Ru,,10.2592,,Yes,,icsd_literature,,,,high_entropy,"{""Bi"": 0.75, ""Y"": 0.25}","{""Ru"": 1.0}",293.0,,8.27,73790,1.0
Yb0.5Bi1.5Ru2O6.97,"Bi,Yb",Ru,,10.2478,,Yes,,icsd_literature,,,,high_entropy,"{""Bi"": 0.75, ""Yb"": 0.25}","{""Ru"": 1.0}",293.0,,8.81,126208|126220,2.0
Ti2Fe0.4Bi1.6O7,"Bi,Fe",Ti,,10.3328,,Yes,,icsd_literature,,,,high_entropy,"{""Bi"": 0.8, ""Fe"": 0.2}","{""Ti"": 1.0}",293.0,,6.8,188735,1.0
Pr0.4Bi1.6Ru2O7,"Bi,Pr",Ru,,10.3143,,Yes,,icsd_literature,,,,high_entropy,"{""Bi"": 0.8, ""Pr"": 0.2}","{""Ru"": 1.0}",293.0,,8.53,163389,1.0
Sc0.4Ti2Bi1.6O7,"Bi,Sc",Ti,,10.3275,,Yes,,icsd_literature,,,,high_entropy,"{""Bi"": 0.8, ""Sc"": 0.2}","{""Ti"": 1.0}",293.0,,6.76,239781|239783,2.0
Y0.4Bi1.6Ru2O7,"Bi,Y",Ru,,10.2654,,Yes,,icsd_literature,,,,high_entropy,"{""Bi"": 0.8, ""Y"": 0.2}","{""Ru"": 1.0}",293.0,,8.4,73789,1.0
Yb0.375Bi1.625Ru2O6.954,"Bi,Yb",Ru,,10.2599,,Yes,,icsd_literature,,,,high_entropy,"{""Bi"": 0.8125, ""Yb"": 0.1875}","{""Ru"": 1.0}",293.0,,8.83,126207|126219,2.0
Yb0.25Bi1.75Ru2O6.955,"Bi,Yb",Ru,,10.2711,,Yes,,icsd_literature,,,,high_entropy,"{""Bi"": 0.875, ""Yb"": 0.125}","{""Ru"": 1.0}",293.0,,8.86,126206|126218,2.0
Dy0.2Bi1.8Ru2O7,"Bi,Dy",Ru,,10.2839,,Yes,,icsd_literature,,,,high_entropy,"{""Bi"": 0.9, ""Dy"": 0.1}","{""Ru"": 1.0}",293.0,,8.83,78143,1.0
Nd0.2Bi1.8Ru2O7,"Bi,Nd",Ru,,10.2988,,Yes,,icsd_literature,,,,high_entropy,"{""Bi"": 0.9, ""Nd"": 0.1}","{""Ru"": 1.0}",293.0,,8.75,78124,1.0
Pr0.2Bi1.8Ru2O7,"Bi,Pr",Ru,,10.30425,,Yes,,icsd_literature,,,,high_entropy,"{""Bi"": 0.9, ""Pr"": 0.1}","{""Ru"": 1.0}",293.0,,8.72,163388|78115,2.0
Sm0.2Bi1.8Ru2O7,"Bi,Sm",Ru,,10.2948,,Yes,,icsd_literature,,,,high_entropy,"{""Bi"": 0.9, ""Sm"": 0.1}","{""Ru"": 1.0}",293.0,,8.77,78134,1.0
Y0.2Bi1.8Ru2O7,"Bi,Y",Ru,,10.2775,,Yes,,icsd_literature,,,,high_entropy,"{""Bi"": 0.9, ""Y"": 0.1}","{""Ru"": 1.0}",293.0,,8.66,73788,1.0
Bi1.5Ir2Pb0.5O7,Bi,"Ir,Pb",,10.21714,,Yes,,icsd_literature,,,,high_entropy,"{""Bi"": 1.0}","{""Pb"": 0.2, ""Ir"": 0.8}",300.0,,11.4,252132,1.0
Bi2Ir2O7,Bi,Ir,,10.25242,,Yes,,icsd_literature,,,,pristine,"{""Bi"": 1.0}","{""Ir"": 1.0}",293.0,,11.07,237820|252134,2.0
Bi2Pt2O7,Bi,Pt,,10.3655,,Yes,,icsd_literature,,,,pristine,"{""Bi"": 1.0}","{""Pt"": 1.0}",293.0,,10.96,202346|108965,2.0
Bi2Ru2O7,Bi,Ru,,10.2932875,,Yes,,icsd_literature,,,,pristine,"{""Bi"": 1.0}","{""Ru"": 1.0}",293.0,,8.91,126204|126216|163387|166566|166567|177440|73787|78114,8.0
Ti2Bi2O7,Bi,Ti,,10.382148333333333,,Yes,,icsd_literature,,,,pristine,"{""Bi"": 1.0}","{""Ti"": 1.0}",298.0,,7.43,19637|19639|19641|19643|19645|99437,6.0
Ce0.05Gd1.95Ti2O7,"Ce,Gd",Ti,,10.1708,,Yes,,icsd_literature,,,,high_entropy,"{""Gd"": 0.975, ""Ce"": 0.025}","{""Ti"": 1.0}",293.0,,6.58,4658,1.0
Ce0.1Gd1.9Ti2O7,"Ce,Gd",Ti,,10.1755,,Yes,,icsd_literature,,,,high_entropy,"{""Gd"": 0.95, ""Ce"": 0.05}","{""Ti"": 1.0}",293.0,,6.56,4659,1.0
Ce0.2Gd1.8Ti2O7,"Ce,Gd",Ti,,10.1846,,Yes,,icsd_literature,,,,high_entropy,"{""Gd"": 0.9, ""Ce"": 0.1}","{""Ti"": 1.0}",293.0,,6.52,4660,1.0
Ce0.25Gd1.75Ti2O7,"Ce,Gd",Ti,,10.194,,Yes,,icsd_literature,,,,high_entropy,"{""Gd"": 0.875, ""Ce"": 0.125}","{""Ti"": 1.0}",293.0,,6.5,4661,1.0
Ce0.4Gd1.6Ti2O7,"Ce,Gd",Ti,,10.189675000000001,,Yes,,icsd_literature,,,,high_entropy,"{""Gd"": 0.8, ""Ce"": 0.2}","{""Ti"": 1.0}",293.0,,6.46,19688|19689|19690|19691,4.0
Ce0.5Gd1.5Ti2O7,"Ce,Gd",Ti,,10.2066,,Yes,,icsd_literature,,,,high_entropy,"{""Gd"": 0.75, ""Ce"": 0.25}","{""Ti"": 1.0}",293.0,,6.42,4662,1.0
Ce0.8Gd1.2Ti2O7,"Ce,Gd",Ti,,10.2297,,Yes,,icsd_literature,,,,high_entropy,"{""Gd"": 0.6, ""Ce"": 0.4}","{""Ti"": 1.0}",293.0,,6.31,4663,1.0
Ce2Sn2O7,Ce,Sn,,10.576550000000001,,Yes,,icsd_literature,,,,pristine,"{""Ce"": 1.0}","{""Sn"": 1.0}",293.0,,7.2,14785|204110,2.0
Ce2Zr2O7,Ce,Zr,,10.734396,,Yes,,icsd_literature,,,,pristine,"{""Ce"": 1.0}","{""Zr"": 1.0}",298.0,,6.15,168595|207490|212857|420822|151444,5.0
Gd1.9Co0.1Ru2O7,"Co,Gd",Ru,,10.225,,Yes,,icsd_literature,,,,high_entropy,"{""Gd"": 0.95, ""Co"": 0.05}","{""Ru"": 1.0}",295.0,,7.69,127153,1.0
Sm1.89Ti2Co0.11O6.945,"Co,Sm",Ti,,10.215,,Yes,,icsd_literature,,,,high_entropy,"{""Sm"": 0.945, ""Co"": 0.055}","{""Ti"": 1.0}",293.0,,6.2,99982,1.0
Gd1.6Co0.4Ru2O7,"Co,Gd",Ru,,10.2042,,Yes,,icsd_literature,,,,high_entropy,"{""Gd"": 0.8, ""Co"": 0.2}","{""Ru"": 1.0}",295.0,,7.37,127154,1.0
CoRuPb2O7,"Co,Ru",Pb,,10.1623,,Yes,,icsd_literature,,,,high_entropy,"{""Co"": 0.5, ""Ru"": 0.5}","{""Pb"": 1.0}",293.0,,8.69,215895,1.0
Co2Pb2O7,Co,Pb,,9.95776,,Yes,,icsd_literature,,,,pristine,"{""Co"": 1.0}","{""Pb"": 1.0}",293.0,,8.67,259018,1.0
Y2Ti1.986Cr0.014O7,"Cr,Y",Ti,,10.09633,,Yes,,icsd_literature,,,,high_entropy,"{""Y"": 0.99304865938431, ""Cr"": 0.006951340615690169}","{""Ti"": 1.0}",293.0,,4.98,157668,1.0
Y2Ti1.916Cr0.084O7,"Cr,Y",Ti,,10.09904,,Yes,,icsd_literature,,,,high_entropy,"{""Y"": 0.9596928982725528, ""Cr"": 0.04030710172744722}","{""Ti"": 1.0}",293.0,,4.98,157669,1.0
Y2Ti1.894Cr0.106O7,"Cr,Y",Ti,,10.096083333333334,,Yes,,icsd_literature,,,,high_entropy,"{""Y"": 0.9496676163342831, ""Cr"": 0.050332383665717004}","{""Ti"": 1.0}",293.0,,4.98,157670|157671|157672,3.0
Gd1.97Dy0.03Ti2O7,"Dy,Gd",Ti,,10.18,,Yes,,icsd_literature,,,,high_entropy,"{""Gd"": 0.985, ""Dy"": 0.015}","{""Ti"": 1.0}",293.0,,6.58,126423,1.0
Gd1.99Dy0.01Ti2O7,"Dy,Gd",Ti,,10.18,,Yes,,icsd_literature,,,,high_entropy,"{""Gd"": 0.995, ""Dy"": 0.005}","{""Ti"": 1.0}",293.0,,6.58,126421|126422,2.0
Gd1.96Dy0.04Ti2O7,"Dy,Gd",Ti,,10.18,,Yes,,icsd_literature,,,,high_entropy,"{""Gd"": 0.98, ""Dy"": 0.02}","{""Ti"": 1.0}",293.0,,6.58,126424,1.0
Gd1.95Dy0.05Ti2O7,"Dy,Gd",Ti,,10.18,,Yes,,icsd_literature,,,,high_entropy,"{""Gd"": 0.975, ""Dy"": 0.025}","{""Ti"": 1.0}",293.0,,6.58,126425,1.0
EuDyTi2O7,"Dy,Eu",Ti,,10.165,,Yes,,icsd_literature,,,,high_entropy,"{""Dy"": 0.5, ""Eu"": 0.5}","{""Ti"": 1.0}",293.0,,6.61,188550,1.0
SmDyTi2O7,"Dy,Sm",Ti,,10.175,,Yes,,icsd_literature,,,,high_entropy,"{""Sm"": 0.5, ""Dy"": 0.5}","{""Ti"": 1.0}",293.0,,6.57,144744,1.0
Dy1.85Ti2Fe0.15O7,"Dy,Fe",Ti,,10.1077,,Yes,,icsd_literature,,,,high_entropy,"{""Dy"": 0.925, ""Fe"": 0.075}","{""Ti"": 1.0}",293.0,,6.65,223930,1.0
Dy1.9Ti2Fe0.1O7,"Dy,Fe",Ti,,10.1143,,Yes,,icsd_literature,,,,high_entropy,"{""Dy"": 0.95, ""Fe"": 0.05}","{""Ti"": 1.0}",293.0,,6.7,223929,1.0
Dy1.95Ti2Fe0.05O7,"Dy,Fe",Ti,,10.1208,,Yes,,icsd_literature,,,,high_entropy,"{""Dy"": 0.975, ""Fe"": 0.025}","{""Ti"": 1.0}",293.0,,6.76,223419,1.0
Dy2Hf2O7,Dy,Hf,,10.43055,,Yes,,icsd_literature,,,,pristine,"{""Dy"": 1.0}","{""Hf"": 1.0}",295.0,,9.19,218113|245138,2.0
Dy2Mo2O7,Dy,Mo,,10.2728,,Yes,,icsd_literature,,,,pristine,"{""Dy"": 1.0}","{""Mo"": 1.0}",300.0,,7.71,291026,1.0
Dy2Ru2O7,Dy,Ru,,10.1658,,Yes,,icsd_literature,,,,pristine,"{""Dy"": 1.0}","{""Ru"": 1.0}",299.0,,8.07,176953|78151,2.0
Dy2Sn2O7,Dy,Sn,,10.4021,,Yes,,icsd_literature,,,,pristine,"{""Dy"": 1.0}","{""Sn"": 1.0}",295.0,,7.97,82960|204111,2.0
Dy2Tc2O7,Dy,Tc,,10.246,,Yes,,icsd_literature,,,,pristine,"{""Dy"": 1.0}","{""Tc"": 1.0}",293.0,,7.84,109080,1.0
Dy2Ti2O7,Dy,Ti,,10.136535454545454,,Yes,,icsd_literature,,,,pristine,"{""Dy"": 1.0}","{""Ti"": 1.0}",293.0,,6.81,112534|134709|154156|154157|154158|154159|188553|191617|222913|249063|249064,11.0
Dy2Zr2O7,Dy,Zr,,10.4588,,Yes,,icsd_literature,,,,pristine,"{""Dy"": 1.0}","{""Zr"": 1.0}",293.0,,7.19,217895,1.0
SmErTi2O7,"Er,Sm",Ti,,10.156,,Yes,,icsd_literature,,,,high_entropy,"{""Sm"": 0.5, ""Er"": 0.5}","{""Ti"": 1.0}",293.0,,6.66,148750,1.0
Er2Mn2O7,Er,Mn,,9.875,,Yes,,icsd_literature,,,,pristine,"{""Er"": 1.0}","{""Mn"": 1.0}",293.0,,7.68,202517,1.0
Er2Ru2O7,Er,Ru,,10.1063,,Yes,,icsd_literature,,,,pristine,"{""Er"": 1.0}","{""Ru"": 1.0}",293.0,,8.35,97533,1.0
Er2Sn2O7,Er,Sn,,10.354133333333333,,Yes,,icsd_literature,,,,pristine,"{""Er"": 1.0}","{""Sn"": 1.0}",295.0,,8.19,82962|84749|204113,3.0
Er2Tc2O7,Er,Tc,,10.194,,Yes,,icsd_literature,,,,pristine,"{""Er"": 1.0}","{""Tc"": 1.0}",293.0,,8.08,109081,1.0
Er2Ti2O7,Er,Ti,,10.088888857142857,,Yes,,icsd_literature,,,,pristine,"{""Er"": 1.0}","{""Ti"": 1.0}",293.0,,7.04,24152|24209|134712|148753|150211|188878|188879|191615|249070|249071|252238|156425|181209|181210,14.0
Er2Zr2O7,Er,Zr,,10.4108,,Yes,,icsd_literature,,,,pristine,"{""Er"": 1.0}","{""Zr"": 1.0}",293.0,,7.4,217897,1.0
Eu0.02Y1.98Zr1Sn1O7,"Eu,Y","Sn,Zr",,10.35,,Yes,,icsd_literature,,,,high_entropy,"{""Y"": 0.99, ""Eu"": 0.01}","{""Zr"": 0.5, ""Sn"": 0.5}",293.0,,6.0,154368,1.0
Gd1.9Eu0.1Ti2O7,"Eu,Gd",Ti,,10.187,,Yes,,icsd_literature,,,,high_entropy,"{""Gd"": 0.95, ""Eu"": 0.05}","{""Ti"": 1.0}",293.0,,6.55,264720,1.0
La1.9Eu0.1Hf2O7,"Eu,La",Hf,,10.765,,Yes,,icsd_literature,,,,high_entropy,"{""La"": 0.95, ""Eu"": 0.05}","{""Hf"": 1.0}",293.0,,7.97,4817,1.0
Eu0.1Y1.9Ti2O7,"Eu,Y",Ti,,10.1,,Yes,,icsd_literature,,,,high_entropy,"{""Y"": 0.95, ""Eu"": 0.05}","{""Ti"": 1.0}",293.0,,5.05,128614,1.0
Gd1.8Eu0.2Ti2O7,"Eu,Gd",Ti,,10.188,,Yes,,icsd_literature,,,,high_entropy,"{""Gd"": 0.9, ""Eu"": 0.1}","{""Ti"": 1.0}",293.0,,6.55,264721,1.0
La1.8Eu0.2Zr2O7,"Eu,La",Zr,,10.7999,,Yes,,icsd_literature,,,,high_entropy,"{""La"": 0.9, ""Eu"": 0.1}","{""Zr"": 1.0}",293.0,,6.06,230049,1.0
Eu0.2Y1.8Ti2O7,"Eu,Y",Ti,,10.105,,Yes,,icsd_literature,,,,high_entropy,"{""Y"": 0.9, ""Eu"": 0.1}","{""Ti"": 1.0}",293.0,,5.13,128615,1.0
La0.4Yb0.4Nd0.4Eu0.4Gd0.4Zr2O7,"Eu,Gd,La,Nd,Yb",Zr,,10.5858,,Yes,,icsd_literature,,,,high_entropy,"{""La"": 0.2, ""Nd"": 0.2, ""Eu"": 0.2, ""Gd"": 0.2, ""Yb"": 0.2}","{""Zr"": 1.0}",293.0,,6.73,49598,1.0
La0.4Yb0.4Sm0.4Eu0.4Gd0.4Zr2O7,"Eu,Gd,La,Sm,Yb",Zr,,10.5763,,Yes,,icsd_literature,,,,high_entropy,"{""La"": 0.2, ""Sm"": 0.2, ""Eu"": 0.2, ""Gd"": 0.2, ""Yb"": 0.2}","{""Zr"": 1.0}",293.0,,6.77,49597,1.0
Gd1.5Eu0.5Ti2O7,"Eu,Gd",Ti,,10.191,,Yes,,icsd_literature,,,,high_entropy,"{""Gd"": 0.75, ""Eu"": 0.25}","{""Ti"": 1.0}",293.0,,6.52,264722,1.0
Eu0.5Y1.5Ti2O7,"Eu,Y",Ti,,10.119,,Yes,,icsd_literature,,,,high_entropy,"{""Y"": 0.75, ""Eu"": 0.25}","{""Ti"": 1.0}",293.0,,5.35,128616,1.0
EuGdTi2O7,"Eu,Gd",Ti,,10.197,,Yes,,icsd_literature,,,,high_entropy,"{""Gd"": 0.5, ""Eu"": 0.5}","{""Ti"": 1.0}",293.0,,6.48,188549|196408|264723,3.0
EuYTi2O7,"Eu,Y",Ti,,10.15585,,Yes,,icsd_literature,,,,high_entropy,"{""Eu"": 0.5, ""Y"": 0.5}","{""Ti"": 1.0}",293.0,,5.69,48173|128617|196409,3.0
Eu1.8Ti2Fe0.2O7,"Eu,Fe",Ti,,10.157,,Yes,,icsd_literature,,,,high_entropy,"{""Eu"": 0.9, ""Fe"": 0.1}","{""Ti"": 1.0}",300.0,,6.24,8820,1.0
Eu1.9Ti2Fe0.1O7,"Eu,Fe",Ti,,10.1722,,Yes,,icsd_literature,,,,high_entropy,"{""Eu"": 0.95, ""Fe"": 0.05}","{""Ti"": 1.0}",300.0,,6.34,8819,1.0
Eu2.096Hf1.904O6.952,Eu,Hf,,10.503525,,Yes,,icsd_literature,,,,pristine,"{""Eu"": 1.0}","{""Hf"": 1.0}",293.0,,8.72,173953|119417|156142|158839,4.0
Eu2Ir2O7,Eu,Ir,,10.2408375,,Yes,,icsd_literature,,,,pristine,"{""Eu"": 1.0}","{""Ir"": 1.0}",293.0,,9.79,124896|124897|124898|124899|135031|156437|173948|239645,8.0
Eu2Mo2O7,Eu,Mo,,10.375,,Yes,,icsd_literature,,,,pristine,"{""Eu"": 1.0}","{""Mo"": 1.0}",293.0,,7.23,173946,1.0
Eu2Pb2O7,Eu,Pb,,10.742,,Yes,,icsd_literature,,,,pristine,"{""Eu"": 1.0}","{""Pb"": 1.0}",293.0,,8.9,173951,1.0
Eu2Pt2O7,Eu,Pt,,10.293,,Yes,,icsd_literature,,,,pristine,"{""Eu"": 1.0}","{""Pt"": 1.0}",293.0,,9.82,173952,1.0
Eu2Ru2O7,Eu,Ru,,10.256633333333333,,Yes,,icsd_literature,,,,pristine,"{""Eu"": 1.0}","{""Ru"": 1.0}",293.0,,7.62,173947|176947|109306,3.0
Eu2Sn2O7,Eu,Sn,,10.48054,,Yes,,icsd_literature,,,,pristine,"{""Eu"": 1.0}","{""Sn"": 1.0}",293.0,,7.55,84754|165931|173949|204109,4.0
Eu2Ti2O7,Eu,Ti,,10.202905454545453,,Yes,,icsd_literature,,,,pristine,"{""Eu"": 1.0}","{""Ti"": 1.0}",300.0,,6.43,8818|48170|83596|92767|128618|173945|188551|191620|196405|200797|264724,11.0
Eu2Zr2O7,Eu,Zr,,10.55204,,Yes,,icsd_literature,,,,pristine,"{""Eu"": 1.0}","{""Zr"": 1.0}",293.0,,6.77,34479|108765|130791|130792|130793|173950|189342|119384|156139|180493,10.0
Ho2Ti1.85Fe0.15O7,"Fe,Ho",Ti,,10.1013,,Yes,,icsd_literature,,,,high_entropy,"{""Ho"": 0.9302325581395349, ""Fe"": 0.06976744186046512}","{""Ti"": 1.0}",293.0,,6.95,112535,1.0
Ho1.8Ti2Fe0.2O7,"Fe,Ho",Ti,,10.0804,,Yes,,icsd_literature,,,,high_entropy,"{""Ho"": 0.9, ""Fe"": 0.1}","{""Ti"": 1.0}",293.0,,6.69,112536,1.0
La0.4Yb0.4Nd0.4Sm0.4Gd0.4Zr2O7,"Gd,La,Nd,Sm,Yb",Zr,,10.5937,,Yes,,icsd_literature,,,,high_entropy,"{""La"": 0.2, ""Nd"": 0.2, ""Sm"": 0.2, ""Gd"": 0.2, ""Yb"": 0.2}","{""Zr"": 1.0}",293.0,,6.7,49599,1.0
Nd1.6Gd0.4Zr2O7,"Gd,Nd",Zr,,10.6092,,Yes,,icsd_literature,,,,high_entropy,"{""Gd"": 0.2, ""Nd"": 0.8}","{""Zr"": 1.0}",293.0,,6.54,160163,1.0
Gd0.8Ho1.2Ti2O7,"Gd,Ho",Ti,,10.1428,,Yes,,icsd_literature,,,,high_entropy,"{""Gd"": 0.4, ""Ho"": 0.6}","{""Ti"": 1.0}",293.0,,6.77,145867,1.0
Nd1Gd1Zr1.85Sc0.15O7,"Gd,Nd,Sc",Zr,,10.60965,,Yes,,icsd_literature,,,,high_entropy,"{""Nd"": 0.46511627906976744, ""Gd"": 0.46511627906976744, ""Sc"": 0.06976744186046512}","{""Zr"": 1.0}",293.0,,6.55,186182,1.0
Nd1Gd1Zr1.9Sc0.1O7,"Gd,Nd,Sc",Zr,,10.61193,,Yes,,icsd_literature,,,,high_entropy,"{""Nd"": 0.47619047619047616, ""Gd"": 0.47619047619047616, ""Sc"": 0.047619047619047616}","{""Zr"": 1.0}",293.0,,6.57,186181,1.0
Nd1Gd1Zr1.95Sc0.05O7,"Gd,Nd,Sc",Zr,,10.61221,,Yes,,icsd_literature,,,,high_entropy,"{""Nd"": 0.48780487804878053, ""Gd"": 0.48780487804878053, ""Sc"": 0.02439024390243903}","{""Zr"": 1.0}",293.0,,6.6,186180,1.0
NdGdZr2O7,"Gd,Nd",Zr,,10.61575,,Yes,,icsd_literature,,,,high_entropy,"{""Nd"": 0.5, ""Gd"": 0.5}","{""Zr"": 1.0}",293.0,,6.62,186179,1.0
SmGdTi2O7,"Gd,Sm",Ti,,,,Yes,,icsd_literature,,,,high_entropy,"{""Sm"": 0.5, ""Gd"": 0.5}","{""Ti"": 1.0}",293.0,,6.41,148749,1.0
Gd1.2Ho0.8Ti2O7,"Gd,Ho",Ti,,10.16,,Yes,,icsd_literature,,,,high_entropy,"{""Gd"": 0.6, ""Ho"": 0.4}","{""Ti"": 1.0}",293.0,,6.69,145866,1.0
Tb0.6Gd1.4Zr2O7,"Gd,Tb",Zr,,10.5036,,Yes,,icsd_literature,,,,high_entropy,"{""Gd"": 0.7, ""Tb"": 0.3}","{""Zr"": 1.0}",293.0,,6.99,250763,1.0
Gd1.6Ho0.4Ti2O7,"Gd,Ho",Ti,,10.1746,,Yes,,icsd_literature,,,,high_entropy,"{""Gd"": 0.8, ""Ho"": 0.2}","{""Ti"": 1.0}",293.0,,6.63,145865,1.0
La0.4Gd1.6Zr2O7,"Gd,La",Zr,,10.5934,,Yes,,icsd_literature,,,,high_entropy,"{""La"": 0.2, ""Gd"": 0.8}","{""Zr"": 1.0}",293.0,,6.72,230560,1.0
Nd0.4Gd1.6Zr2O7,"Gd,Nd",Zr,,10.5688,,Yes,,icsd_literature,,,,high_entropy,"{""Gd"": 0.8, ""Nd"": 0.2}","{""Zr"": 1.0}",293.0,,6.79,160162,1.0
Nd0.2Gd1.8Zr2O7,"Gd,Nd",Zr,,10.5571,,Yes,,icsd_literature,,,,high_entropy,"{""Gd"": 0.9, ""Nd"": 0.1}","{""Zr"": 1.0}",293.0,,6.85,160161,1.0
Nd0.15Gd1.85Zr2O7,"Gd,Nd",Zr,,10.5433,,Yes,,icsd_literature,,,,high_entropy,"{""Gd"": 0.925, ""Nd"": 0.075}","{""Zr"": 1.0}",293.0,,6.88,160160,1.0
Yb0.1Gd1.9Sn2O7,"Gd,Yb",Sn,,10.45421,,Yes,,icsd_literature,,,,high_entropy,"{""Gd"": 0.95, ""Yb"": 0.05}","{""Sn"": 1.0}",293.0,,7.74,187429,1.0
Nd0.05Gd1.95Zr2O7,"Gd,Nd",Zr,,10.5429,,Yes,,icsd_literature,,,,high_entropy,"{""Gd"": 0.975, ""Nd"": 0.025}","{""Zr"": 1.0}",293.0,,6.9,160159,1.0
Ce0.04Gd2Ti1.96O7,Gd,"Ce,Ti",,10.1295,,Yes,,icsd_literature,,,,high_entropy,"{""Gd"": 1.0}","{""Ti"": 0.98, ""Ce"": 0.02}",293.0,,6.75,145343|145348,2.0
Ce0.08Gd2Ti1.92O7,Gd,"Ce,Ti",,10.13205,,Yes,,icsd_literature,,,,high_entropy,"{""Gd"": 1.0}","{""Ti"": 0.96, ""Ce"": 0.04}",293.0,,6.79,145344|145347,2.0
Ce0.12Gd2Ti1.88O7,Gd,"Ce,Ti",,10.1362,,Yes,,icsd_literature,,,,high_entropy,"{""Gd"": 1.0}","{""Ti"": 0.94, ""Ce"": 0.06}",293.0,,6.83,145345|145349,2.0
Ce0.16Gd2Ti1.84O7,Gd,"Ce,Ti",,10.142949999999999,,Yes,,icsd_literature,,,,high_entropy,"{""Gd"": 1.0}","{""Ti"": 0.92, ""Ce"": 0.08}",293.0,,6.86,145346|145350,2.0
Gd2Hf0.4Ti1.6O7,Gd,"Hf,Ti",,10.27171,,Yes,,icsd_literature,,,,high_entropy,"{""Gd"": 1.0}","{""Hf"": 0.2, ""Ti"": 0.8}",293.0,,7.04,258280,1.0
Gd2Hf0.8Ti1.2O7,Gd,"Hf,Ti",,10.31934,,Yes,,icsd_literature,,,,high_entropy,"{""Gd"": 1.0}","{""Hf"": 0.4, ""Ti"": 0.6}",293.0,,7.57,258279|258285,2.0
Gd2Hf1.2Ti0.8O7,Gd,"Hf,Ti",,10.36858,,Yes,,icsd_literature,,,,high_entropy,"{""Gd"": 1.0}","{""Hf"": 0.6, ""Ti"": 0.4}",293.0,,8.09,258284,1.0
Gd2Hf1.6Ti0.4O7,Gd,"Hf,Ti",,10.42276,,Yes,,icsd_literature,,,,high_entropy,"{""Gd"": 1.0}","{""Hf"": 0.8, ""Ti"": 0.2}",293.0,,8.57,258277|258283,2.0
Gd2Hf2O7,Gd,Hf,,10.519988,,Yes,,icsd_literature,,,,pristine,"{""Gd"": 1.0}","{""Hf"": 1.0}",293.0,,8.86,213372|258282|119418|156143|158840,5.0
Gd2Mn0.2Mo1.8O7,Gd,"Mn,Mo",,10.31757,,Yes,,icsd_literature,,,,high_entropy,"{""Gd"": 1.0}","{""Mo"": 0.9, ""Mn"": 0.1}",293.0,,7.38,34167,1.0
Gd2Mo2O7,Gd,Mo,,10.30677,,Yes,,icsd_literature,,,,pristine,"{""Gd"": 1.0}","{""Mo"": 1.0}",293.0,,7.39,34166|159774|159775|159776|159777|291027,6.0
Gd1.8Ru2Pb0.2O6.962,Gd,"Pb,Ru",,10.2302,,Yes,,icsd_literature,,,,high_entropy,"{""Gd"": 1.0}","{""Pb"": 0.09090909090909091, ""Ru"": 0.9090909090909091}",293.0,,7.92,79331,1.0
Gd2Pb2O7,Gd,Pb,,10.7292,,Yes,,icsd_literature,,,,pristine,"{""Gd"": 1.0}","{""Pb"": 1.0}",293.0,,9.04,117426,1.0
Gd2Pt2O7,Gd,Pt,,10.261389999999999,,Yes,,icsd_literature,,,,pristine,"{""Gd"": 1.0}","{""Pt"": 1.0}",298.0,,10.04,48347|264487,2.0
Gd2Ru2O7,Gd,Ru,,10.235566666666667,,Yes,,icsd_literature,,,,pristine,"{""Gd"": 1.0}","{""Ru"": 1.0}",293.0,,7.8,79332|127152|176950,3.0
Gd2Sn2O7,Gd,Sn,,10.45609,,Yes,,icsd_literature,,,,pristine,"{""Gd"": 1.0}","{""Sn"": 1.0}",293.0,,7.72,84753|204115,2.0
Gd2Zr1.7Ti0.3O7,Gd,"Ti,Zr",,10.48699,,Yes,,icsd_literature,,,,high_entropy,"{""Gd"": 1.0}","{""Ti"": 0.15, ""Zr"": 0.85}",293.0,,6.86,213850,1.0
Gd2Zr1.5Ti0.5O7,Gd,"Ti,Zr",,10.461865,,Yes,,icsd_literature,,,,high_entropy,"{""Gd"": 1.0}","{""Ti"": 0.25, ""Zr"": 0.75}",293.0,,6.82,213846|213849,2.0
Gd2Zr1.3Ti0.7O7,Gd,"Ti,Zr",,10.4154,,Yes,,icsd_literature,,,,high_entropy,"{""Gd"": 1.0}","{""Ti"": 0.35, ""Zr"": 0.65}",293.0,,6.8,245012,1.0
Gd2ZrTiO7,Gd,"Ti,Zr",,10.35871,,Yes,,icsd_literature,,,,high_entropy,"{""Gd"": 1.0}","{""Ti"": 0.5, ""Zr"": 0.5}",293.0,,6.77,213844|213845,2.0
Gd2Zr0.7Ti1.3O7,Gd,"Ti,Zr",,10.3184875,,Yes,,icsd_literature,,,,high_entropy,"{""Gd"": 1.0}","{""Ti"": 0.65, ""Zr"": 0.35}",293.0,,6.68,120102|120103|120104|159867|159868|159869|245014|245015,8.0
Gd2Zr0.5Ti1.5O7,Gd,"Ti,Zr",,10.303239999999999,,Yes,,icsd_literature,,,,high_entropy,"{""Gd"": 1.0}","{""Ti"": 0.75, ""Zr"": 0.25}",293.0,,6.67,213842|213843,2.0
Gd2Zr0.3Ti1.7O7,Gd,"Ti,Zr",,10.300593333333333,,Yes,,icsd_literature,,,,high_entropy,"{""Gd"": 1.0}","{""Ti"": 0.85, ""Zr"": 0.15}",293.0,,6.6,182253|213840|213841,3.0
Gd2Zr0.04Ti1.96O7,Gd,"Ti,Zr",,10.20079,,Yes,,icsd_literature,,,,high_entropy,"{""Gd"": 1.0}","{""Ti"": 0.98, ""Zr"": 0.02}",293.0,,6.56,182252,1.0
