Repository: rben24/HECPyrochlore

# HEC Pyrochlore Oxide Property Predictor

Machine-learning pipeline for predicting **lattice parameter**, **thermal conductivity**,
and **Vickers hardness** of high-entropy pyrochlore oxides (A₂B₂O₇) from composition alone.

> **Note on this README:** the sections below were reconstructed by reading the actual
> code (`src/`, `models/`) rather than relying on module docstrings, several of which are
> out of date. Where the code and its own comments disagree, the code's behavior is what's
> documented here, and the discrepancy is flagged in [Known Inconsistencies](#known-inconsistencies--stale-docs).

---

File: data/processed/hec_pyrochlore.csv (part 1 of 4)
Composition,Sample A,Sample B,a_stoich_json,b_stoich_json,Lattice Parameter (Å),Thermal Conductivity (W/m/K),Vickers Hardness (GPa),CTE (K^-1),Relative Density %,Density Measured,Density Calculated,Bulk Modulus (GPa),Shear Modulus (GPa),Youngs Modulus (GPa),Poisson Ratio,Fracture Toughness (Mpa*m^.5),Specific Heat (Jg^−1K^−1),Thermal Diffusivity  (mm² s⁻¹),High Temp CTE,Temperature (K),Ionic Radius A (Å),Ionic Radius B (Å),oxygen_param_x,rA/rB (Å),Size disorder (δ %),Porosity (%),Grain Size (μm),compound_type,data_source
YbHo Ti HP,"Yb,Ho",Ti,"{""Yb"": 0.5, ""Ho"": 0.5}","{""Ti"": 1.0}",10.07653,1.5253,,,0.9627,,,,,,,,,,,,,,,,,,,high_entropy,safin_experimental
YbHoTb Ti HP,"Yb,Ho,Tb",Ti,"{""Yb"": 0.3333333333333333, ""Ho"": 0.3333333333333333, ""Tb"": 0.3333333333333333}","{""Ti"": 1.0}",10.09559,1.7887,,,0.9006,,,,,,,,,,,,,,,,,,,high_entropy,safin_experimental
YbHoTbNd Ti HP,"Yb,Ho,Tb,Nd",Ti,"{""Yb"": 0.25, ""Ho"": 0.25, ""Tb"": 0.25, ""Nd"": 0.25}","{""Ti"": 1.0}",10.11292,1.6582,,,0.9377,,,,,,,,,,,,,,,,,,,high_entropy,safin_experimental
YbHoTbNdPr Ti HP,"Yb,Ho,Tb,Nd,Pr",Ti,"{""Yb"": 0.2, ""Ho"": 0.2, ""Tb"": 0.2, ""Nd"": 0.2, ""Pr"": 0.2}","{""Ti"": 1.0}",10.18264,1.5326,,,,,,,,,,,,,,,,,,,,,,high_entropy,safin_experimental
PrSmGdHoLu TI SDJ,"Pr,Sm,Gd,Ho,Lu",Ti,"{""Pr"": 0.2, ""Sm"": 0.2, ""Gd"": 0.2, ""Ho"": 0.2, ""Lu"": 0.2}","{""Ti"": 1.0}",10.17812,1.5663,,,0.9152,,,,,,,,,,,,,,,,,,,high_entropy,safin_experimental
SmEuGdTbDy Ti SDJ,"Sm,Eu,Gd,Tb,Dy",Ti,"{""Sm"": 0.2, ""Eu"": 0.2, ""Gd"": 0.2, ""Tb"": 0.2, ""Dy"": 0.2}","{""Ti"": 1.0}",10.184691,2.0263,,,0.9277,,,,,,,,,,,,,,,,,,,high_entropy,safin_experimental
PrNdGdYbLu Ti SDJ,"Pr,Nd,Gd,Yb,Lu",Ti,"{""Pr"": 0.2, ""Nd"": 0.2, ""Gd"": 0.2, ""Yb"": 0.2, ""Lu"": 0.2}","{""Ti"": 1.0}",10.175423,1.4074,,,0.9353,,,,,,,,,,,,,,,,,,,high_entropy,safin_experimental
PrSmGdHoLu Ti HPSDJ,"Pr,Sm,Gd,Ho,Lu",Ti,"{""Pr"": 0.2, ""Sm"": 0.2, ""Gd"": 0.2, ""Ho"": 0.2, ""Lu"": 0.2}","{""Ti"": 1.0}",10.17788,1.6402,,,0.9519,,,,,,,,,,,,,,,,,,,high_entropy,safin_experimental
PrNdGdYbLu Ti HPSDJ,"Pr,Nd,Gd,Yb,Lu",Ti,"{""Pr"": 0.2, ""Nd"": 0.2, ""Gd"": 0.2, ""Yb"": 0.2, ""Lu"": 0.2}","{""Ti"": 1.0}",10.17459,1.5372,,,0.9334,,,,,,,,,,,,,,,,,,,high_entropy,safin_experimental
SmEuGdTbDy Ti HPSDJ,"Sm,Eu,Gd,Tb,Dy",Ti,"{""Sm"": 0.2, ""Eu"": 0.2, ""Gd"": 0.2, ""Tb"": 0.2, ""Dy"": 0.2}","{""Ti"": 1.0}",10.18337,2.1861,,,0.9596,,,,,,,,,,,,,,,,,,,high_entropy,safin_experimental
PrSmGdHoLu Ti CDTF,"Pr,Sm,Gd,Ho,Lu",Ti,"{""Pr"": 0.2, ""Sm"": 0.2, ""Gd"": 0.2, ""Ho"": 0.2, ""Lu"": 0.2}","{""Ti"": 1.0}",10.17813232,1.5632,,,0.923,,,,,,,,,,,,,,,,,,,high_entropy,safin_experimental
PrNdGdYbLu CDTF,"Pr,Nd,Gd,Yb,Lu",Ti,"{""Pr"": 0.2, ""Nd"": 0.2, ""Gd"": 0.2, ""Yb"": 0.2, ""Lu"": 0.2}","{""Ti"": 1.0}",10.17715823,1.3101,,,0.9043,,,,,,,,,,,,,,,,,,,high_entropy,safin_experimental
SmEuGdTbDy Ti CDTF,"Sm,Eu,Gd,Tb,Dy",Ti,"{""Sm"": 0.2, ""Eu"": 0.2, ""Gd"": 0.2, ""Tb"": 0.2, ""Dy"": 0.2}","{""Ti"": 1.0}",10.18087481,1.9556,,,0.8998,,,,,,,,,,,,,,,,,,,high_entropy,safin_experimental
SmEuGdTbDy SPS,"Sm,Eu,Gd,Tb,Dy",Ti,"{""Sm"": 0.2, ""Eu"": 0.2, ""Gd"": 0.2, ""Tb"": 0.2, ""Dy"": 0.2}","{""Ti"": 1.0}",10.186104,2.0866,,,0.9632,,,,,,,,,,,,,,,,,,,high_entropy,safin_experimental
PrNdGdYbLu SPS,"Pr,Nd,Gd,Yb,Lu",Ti,"{""Pr"": 0.2, ""Nd"": 0.2, ""Gd"": 0.2, ""Yb"": 0.2, ""Lu"": 0.2}","{""Ti"": 1.0}",10.173943,1.4789,,,0.9543,,,,,,,,,,,,,,,,,,,high_entropy,safin_experimental
PrSmGdHoLu SPS,"Pr,Sm,Gd,Ho,Lu",Ti,"{""Pr"": 0.2, ""Sm"": 0.2, ""Gd"": 0.2, ""Ho"": 0.2, ""Lu"": 0.2}","{""Ti"": 1.0}",10.182036,1.5631,,,0.9879,,,,,,,,,,,,,,,,,,,high_entropy,safin_experimental
LaLuTiZr TF,"La,Lu","Ti,Zr","{""La"": 0.5, ""Lu"": 0.5}","{""Ti"": 0.5, ""Zr"": 0.5}",10.36904,1.0087,,,,,,,,,,,,,,,,,,,,,,high_entropy,safin_experimental
LaGdLuTiZr TF,"La,Gd,Lu","Ti,Zr","{""La"": 0.3333333333333333, ""Gd"": 0.3333333333333333, ""Lu"": 0.3333333333333333}","{""Ti"": 0.5, ""Zr"": 0.5}",10.37753523,0.86389,,,0.9415,,,,,,,,,,,,,,,,,,,high_entropy,safin_experimental
LaGdLuTiZr HP,"La,Gd,Lu","Ti,Zr","{""La"": 0.3333333333333333, ""Gd"": 0.3333333333333333, ""Lu"": 0.3333333333333333}","{""Ti"": 0.5, ""Zr"": 0.5}",,1.0483,,,0.8467,,,,,,,,,,,,,,,,,,,high_entropy,safin_experimental
LaEuLuTiZr TF,"La,Eu,Lu","Ti,Zr","{""La"": 0.3333333333333333, ""Eu"": 0.3333333333333333, ""Lu"": 0.3333333333333333}","{""Ti"": 0.5, ""Zr"": 0.5}",10.38009,1.020142857,,,0.9617,,,,,,,,,,,,,,,,,,,high_entropy,safin_experimental
PrYbTiZr TF,"Pr,Yb","Ti,Zr","{""Pr"": 0.5, ""Yb"": 0.5}","{""Ti"": 0.5, ""Zr"": 0.5}",10.36939,0.99236,,,0.9571,,,,,,,,,,,,,,,,,,,high_entropy,safin_experimental
PrYbTiHf TF,"Pr,Yb","Ti,Hf","{""Pr"": 0.5, ""Yb"": 0.5}","{""Ti"": 0.5, ""Hf"": 0.5}",10.34771,0.8213,,,0.9183,,,,,,,,,,,,,,,,,,,high_entropy,safin_experimental
LaGdLuTiHf TF,"La,Gd,Lu","Ti,Hf","{""La"": 0.3333333333333333, ""Gd"": 0.3333333333333333, ""Lu"": 0.3333333333333333}","{""Ti"": 0.5, ""Hf"": 0.5}",10.36585,0.643571429,,,0.9446,,,,,,,,,,,,,,,,,,,high_entropy,safin_experimental
LaGdLu TiZr SM 2500 1500 20,"La,Gd,Lu","Ti,Zr","{""La"": 0.3333333333333333, ""Gd"": 0.3333333333333333, ""Lu"": 0.3333333333333333}","{""Ti"": 0.5, ""Zr"": 0.5}",10.35687,0.7585,,,0.9394,,,,,,,,,,,,,,,,,,,high_entropy,safin_experimental
PrYb SM 2500 1500 20,"Pr,Yb","Ti,Zr","{""Pr"": 0.5, ""Yb"": 0.5}","{""Ti"": 0.5, ""Zr"": 0.5}",10.37021,1.015142857,,,0.9412,,,,,,,,,,,,,,,,,,,high_entropy,safin_experimental
LaGdLuTiHf SM 2500 1500 20,"La,Gd,Lu","Ti,Hf","{""La"": 0.3333333333333333, ""Gd"": 0.3333333333333333, ""Lu"": 0.3333333333333333}","{""Ti"": 0.5, ""Hf"": 0.5}",10.36733,0.878971429,,,0.9248,,,,,,,,,,,,,,,,,,,high_entropy,safin_experimental
PrYb TiHf SM 2500 1500 20,"Pr,Yb","Ti,Hf","{""Pr"": 0.5, ""Yb"": 0.5}","{""Ti"": 0.5, ""Hf"": 0.5}",10.37763,0.899971429,,,0.9495,,,,,,,,,,,,,,,,,,,high_entropy,safin_experimental
LaYTiZr TF,"La,Y","Ti,Zr","{""La"": 0.5, ""Y"": 0.5}","{""Ti"": 0.5, ""Zr"": 0.5}",10.36109,1.052428571,,,,,,,,,,,,,,,,,,,,,,high_entropy,safin_experimental
LaSmYTiZr TF,"La,Sm,Y","Ti,Zr","{""La"": 0.3333333333333333, ""Sm"": 0.3333333333333333, ""Y"": 0.3333333333333333}","{""Ti"": 0.5, ""Zr"": 0.5}",10.3711,1.024692308,,,0.929,,,,,,,,,,,,,,,,,,,high_entropy,safin_experimental
Ce0.05Gd1.95Ti2O7,"Ce,Gd",Ti,"{""Gd"": 0.975, ""Ce"": 0.025}","{""Ti"": 1.0}",10.1708,,,,,,,,,,,,,,,,,,,,,,,high_entropy,icsd_literature
Ce0.1Gd1.9Ti2O7,"Ce,Gd",Ti,"{""Gd"": 0.95, ""Ce"": 0.05}","{""Ti"": 1.0}",10.1755,,,,,,,,,,,,,,,,,,,,,,,high_entropy,icsd_literature
Ce0.2Gd1.8Ti2O7,"Ce,Gd",Ti,"{""Gd"": 0.9, ""Ce"": 0.1}","{""Ti"": 1.0}",10.1846,,,,,,,,,,,,,,,,,,,,,,,high_entropy,icsd_literature
Ce0.25Gd1.75Ti2O7,"Ce,Gd",Ti,"{""Gd"": 0.875, ""Ce"": 0.125}","{""Ti"": 1.0}",10.194,,,,,,,,,,,,,,,,,,,,,,,high_entropy,icsd_literature
Ce0.5Gd1.5Ti2O7,"Ce,Gd",Ti,"{""Gd"": 0.75, ""Ce"": 0.25}","{""Ti"": 1.0}",10.2066,,,,,,,,,,,,,,,,,,,,,,,high_entropy,icsd_literature
Ce0.8Gd1.2Ti2O7,"Ce,Gd",Ti,"{""Gd"": 0.6, ""Ce"": 0.4}","{""Ti"": 1.0}",10.2297,,,,,,,,,,,,,,,,,,,,,,,high_entropy,icsd_literature
La1.9Eu0.1Hf2O7,"Eu,La",Hf,"{""La"": 0.95, ""Eu"": 0.05}","{""Hf"": 1.0}",10.765,,,,,,,,,,,,,,,,,,,,,,,high_entropy,icsd_literature
Eu1.9Ti2Fe0.1O7,"Eu,Fe",Ti,"{""Eu"": 0.95, ""Fe"": 0.05}","{""Ti"": 1.0}",10.1722,,,,,,,,,,,,,,,,,,,,,,,high_entropy,icsd_literature
Eu1.8Ti2Fe0.2O7,"Eu,Fe",Ti,"{""Eu"": 0.9, ""Fe"": 0.1}","{""Ti"": 1.0}",10.157,,,,,,,,,,,,,,,,,,,,,,,high_entropy,icsd_literature
Ti2Cr0.5Bi1.5O7,"Bi,Cr",Ti,"{""Bi"": 0.75, ""Cr"": 0.25}","{""Ti"": 1.0}",10.34214,,,,,,,,,,,,,,,,,,,,,,,high_entropy,icsd_literature
Ca2Bi2O7,"Bi,Ca",,"{""Ca"": 0.5, ""Bi"": 0.5}",{},10.75021,,,,,,,,,,,,,,,,,,,,,,,high_entropy,icsd_literature
Sr2Bi2O7,"Bi,Sr",,"{""Sr"": 0.5, ""Bi"": 0.5}",{},10.94132,,,,,,,,,,,,,,,,,,,,,,,high_entropy,icsd_literature
Ce0.4Gd1.6Ti2O7,"Ce,Gd",Ti,"{""Gd"": 0.8, ""Ce"": 0.2}","{""Ti"": 1.0}",10.197,,,,,,,,,,,,,,,,,,,,,,,high_entropy,icsd_literature
Ce0.4Gd1.6Ti2O7,"Ce,Gd",Ti,"{""Gd"": 0.8, ""Ce"": 0.2}","{""Ti"": 1.0}",10.1956,,,,,,,,,,,,,,,,,,,,,,,high_entropy,icsd_literature
Ce0.4Gd1.6Ti2O7,"Ce,Gd",Ti,"{""Gd"": 0.8, ""Ce"": 0.2}","{""Ti"": 1.0}",10.175,,,,,,,,,,,,,,,,,,,,,,,high_entropy,icsd_literature
Ce0.4Gd1.6Ti2O7,"Ce,Gd",Ti,"{""Gd"": 0.8, ""Ce"": 0.2}","{""Ti"": 1.0}",10.1911,,,,,,,,,,,,,,,,,,,,,,,high_entropy,icsd_literature
Nd1.54Mg0.89Ta1.57O7,"Mg,Nd",Ta,"{""Mg"": 0.3662551440329218, ""Nd"": 0.6337448559670782}","{""Ta"": 1.0}",10.3967,,,,,,,,,,,,,,,,,,,,,,,high_entropy,icsd_literature
Mg1Nb1.5Bi1.5O7,"Bi,Mg",Nb,"{""Bi"": 0.6, ""Mg"": 0.4}","{""Nb"": 1.0}",10.5461,,,,,,,,,,,,,,,,,,,,,,,high_entropy,icsd_literature
Ca0.1Gd1.8Zr0.1Ti2O7,"Ca,Gd","Ti,Zr","{""Gd"": 0.9473684210526315, ""Ca"": 0.05263157894736842}","{""Zr"": 0.047619047619047616, ""Ti"": 0.9523809523809523}",10.1762,,,,,,,,,,,,,,,,,,,,,,,high_entropy,icsd_literature
Ca0.2Gd1.6Zr0.2Ti2O7,"Ca,Gd","Ti,Zr","{""Gd"": 0.888888888888889, ""Ca"": 0.11111111111111112}","{""Zr"": 0.09090909090909091, ""Ti"": 0.9090909090909091}",10.1629,,,,,,,,,,,,,,,,,,,,,,,high_entropy,icsd_literature
Ca0.3Gd1.4Zr0.3Ti2O7,"Ca,Gd","Ti,Zr","{""Gd"": 0.8235294117647058, ""Ca"": 0.17647058823529413}","{""Zr"": 0.13043478260869565, ""Ti"": 0.8695652173913044}",10.1533,,,,,,,,,,,,,,,,,,,,,,,high_entropy,icsd_literature
Ca0.4Gd1.2Zr0.4Ti2O7,"Ca,Gd","Ti,Zr","{""Gd"": 0.7499999999999999, ""Ca"": 0.25}","{""Zr"": 0.16666666666666669, ""Ti"": 0.8333333333333334}",10.1356,,,,,,,,,,,,,,,,,,,,,,,high_entropy,icsd_literature
Gd2Mn0.2Mo1.8O7,Gd,"Mn,Mo","{""Gd"": 1.0}","{""Mo"": 0.9, ""Mn"": 0.1}",10.31757,,,,,,,,,,,,,,,,,,,,,,,high_entropy,icsd_literature
Ho2Mn0.2Mo1.8O7,Ho,"Mn,Mo","{""Ho"": 1.0}","{""Mo"": 0.9, ""Mn"": 0.1}",10.204,,,,,,,,,,,,,,,,,,,,,,,high_entropy,icsd_literature
Dy2Hf0.4Zr0.4Ti0.4Sn0.4Ge0.4O7,Dy,"Ge,Hf,Sn,Ti,Zr","{""Dy"": 1.0}","{""Ti"": 0.2, ""Zr"": 0.2, ""Hf"": 0.2, ""Ge"": 0.2, ""Sn"": 0.2}",10.301,,,,,,,,,,,,,,,,,,,,,,,high_entropy,icsd_literature
Ca0.8Ce1.2Sn2O7,"Ca,Sn",Ce,"{""Ca"": 0.28571428571428575, ""Sn"": 0.7142857142857143}","{""Ce"": 1.0}",10.488,,,,,,,,,,,,,,,,,,,,,,,high_entropy,icsd_literature
Nd2ScNbO7,"Nd,Sc",Nb,"{""Nd"": 0.6666666666666666, ""Sc"": 0.3333333333333333}","{""Nb"": 1.0}",10.5336,,,,,,,,,,,,,,,,,,,,,,,high_entropy,icsd_literature
Y2Zr1.9Mn0.1O7,Y,"Mn,Zr","{""Y"": 1.0}","{""Zr"": 0.95, ""Mn"": 0.05}",10.4507,,,,,,,,,,,,,,,,,,,,,,,high_entropy,icsd_literature
Y2Zr1.8Mn0.2O7,Y,"Mn,Zr","{""Y"": 1.0}","{""Zr"": 0.9, ""Mn"": 0.1}",10.4468,,,,,,,,,,,,,,,,,,,,,,,high_entropy,icsd_literature
EuYTi2O7,"Eu,Y",Ti,"{""Y"": 0.5, ""Eu"": 0.5}","{""Ti"": 1.0}",10.15355,,,,,,,,,,,,,,,,,,,,,,,high_entropy,icsd_literature
Ti2Fe0.5Bi1.5O7,"Bi,Fe",Ti,"{""Bi"": 0.75, ""Fe"": 0.25}","{""Ti"": 1.0}",10.3152,,,,,,,,,,,,,,,,,,,,,,,high_entropy,icsd_literature
Ti2Fe0.5Bi1.5O7,"Bi,Fe",Ti,"{""Bi"": 0.75, ""Fe"": 0.25}","{""Ti"": 1.0}",10.3152,,,,,,,,,,,,,,,,,,,,,,,high_entropy,icsd_literature
CaNdNb2O7,"Ca,Nd",Nb,"{""Ca"": 0.5, ""Nd"": 0.5}","{""Nb"": 1.0}",10.437,,,,,,,,,,,,,,,,,,,,,,,high_entropy,icsd_literature
CaNdNb2O7,"Ca,Nd",Nb,"{""Ca"": 0.5, ""Nd"": 0.5}","{""Nb"": 1.0}",10.4153,,,,,,,,,,,,,,,,,,,,,,,high_entropy,icsd_literature
CaYNb2O7,"Ca,Y",Nb,"{""Ca"": 0.5, ""Y"": 0.5}","{""Nb"": 1.0}",10.3155,,,,,,,,,,,,,,,,,,,,,,,high_entropy,icsd_literature
Sc0.2Mn2Tl1.8O7,"Sc,Tl",Mn,"{""Tl"": 0.9, ""Sc"": 0.1}","{""Mn"": 1.0}",9.869,,,,,,,,,,,,,,,,,,,,,,,high_entropy,icsd_literature
Ce0.1Nd2Zr1.9O7,Nd,"Ce,Zr","{""Nd"": 1.0}","{""Zr"": 0.95, ""Ce"": 0.05}",10.687,,,,,,,,,,,,,,,,,,,,,,,high_entropy,icsd_literature
Ce0.2Nd2Zr1.8O7,Nd,"Ce,Zr","{""Nd"": 1.0}","{""Zr"": 0.9, ""Ce"": 0.1}",10.7,,,,,,,,,,,,,,,,,,,,,,,high_entropy,icsd_literature
Ce0.2Nd2Zr1.8O7,Nd,"Ce,Zr","{""Nd"": 1.0}","{""Zr"": 0.9, ""Ce"": 0.1}",10.7,,,,,,,,,,,,,,,,,,,,,,,high_entropy,icsd_literature
Ce0.4Nd2Zr1.6O7,Nd,"Ce,Zr","{""Nd"": 1.0}","{""Zr"": 0.8, ""Ce"": 0.2}",10.728,,,,,,,,,,,,,,,,,,,,,,,high_entropy,icsd_literature
Ce0.4Nd2Zr1.6O7,Nd,"Ce,Zr","{""Nd"": 1.0}","{""Zr"": 0.8, ""Ce"": 0.2}",10.728,,,,,,,,,,,,,,,,,,,,,,,high_entropy,icsd_literature
Y2Zr1.2Ti0.8O7,Y,"Ti,Zr","{""Y"": 1.0}","{""Zr"": 0.6, ""Ti"": 0.4}",10.291,,,,,,,,,,,,,,,,,,,,,,,high_entropy,icsd_literature
Nd1.8Ru2Pb0.2O6.962,"Nd,Pb",Ru,"{""Nd"": 0.9, ""Pb"": 0.1}","{""Ru"": 1.0}",10.33705,,,,,,,,,,,,,,,,,,,,,,,high_entropy,icsd_literature
Gd1.8Ru2Pb0.2O6.962,"Gd,Pb",Ru,"{""Gd"": 0.9, ""Pb"": 0.1}","{""Ru"": 1.0}",10.2302,,,,,,,,,,,,,,,,,,,,,,,high_entropy,icsd_literature
Y2Zr0.6Ti1.4O7,Y,"Ti,Zr","{""Y"": 1.0}","{""Zr"": 0.3, ""Ti"": 0.7}",10.1901,,,,,,,,,,,,,,,,,,,,,,,high_entropy,icsd_literature
Y2Zr0.9Ti1.1O7,Y,"Ti,Zr","{""Y"": 1.0}","{""Zr"": 0.45, ""Ti"": 0.55}",10.2437,,,,,,,,,,,,,,,,,,,,,,,high_entropy,icsd_literature
Y2Zr1.2Ti0.8O6.99,Y,"Ti,Zr","{""Y"": 1.0}","{""Zr"": 0.6, ""Ti"": 0.4}",10.281,,,,,,,,,,,,,,,,,,,,,,,high_entropy,icsd_literature
Y0.6Sn2Bi1.4O7,"Bi,Y",Sn,"{""Bi"": 0.7, ""Y"": 0.3}","{""Sn"": 1.0}",10.4816,,,,,,,,,,,,,,,,,,,,,,,high_entropy,icsd_literature
Y0.8Sn2Bi1.2O7,"Bi,Y",Sn,"{""Bi"": 0.6, ""Y"": 0.4}","{""Sn"": 1.0}",10.4142,,,,,,,,,,,,,,,,,,,,,,,high_entropy,icsd_literature
Y0.8Sn2Bi1.2O7,"Bi,Y",Sn,"{""Bi"": 0.6, ""Y"": 0.4}","{""Sn"": 1.0}",10.4,,,,,,,,,,,,,,,,,,,,,,,high_entropy,icsd_literature
YSn2BiO7,"Bi,Y",Sn,"{""Bi"": 0.5, ""Y"": 0.5}","{""Sn"": 1.0}",10.5025,,,,,,,,,,,,,,,,,,,,,,,high_entropy,icsd_literature
Y1.2Sn2Bi0.8O7,"Bi,Y",Sn,"{""Bi"": 0.4, ""Y"": 0.6}","{""Sn"": 1.0}",10.4189,,,,,,,,,,,,,,,,,,,,,,,high_entropy,icsd_literature
Y1.2Sn2Bi0.8O7,"Bi,Y",Sn,"{""Bi"": 0.4, ""Y"": 0.6}","{""Sn"": 1.0}",10.3746,,,,,,,,,,,,,,,,,,,,,,,high_entropy,icsd_literature
Y1.4Sn2Bi0.6O7,"Bi,Y",Sn,"{""Bi"": 0.3, ""Y"": 0.7}","{""Sn"": 1.0}",10.4147,,,,,,,,,,,,,,,,,,,,,,,high_entropy,icsd_literature
Y1.4Sn2Bi0.6O7,"Bi,Y",Sn,"{""Bi"": 0.3, ""Y"": 0.7}","{""Sn"": 1.0}",10.3786,,,,,,,,,,,,,,,,,,,,,,,high_entropy,icsd_literature
Y1.6Sn2Bi0.4O7,"Bi,Y",Sn,"{""Bi"": 0.2, ""Y"": 0.8}","{""Sn"": 1.0}",10.3697,,,,,,,,,,,,,,,,,,,,,,,high_entropy,icsd_literature
Y1.8Sn2Bi0.2O7,"Bi,Y",Sn,"{""Bi"": 0.1, ""Y"": 0.9}","{""Sn"": 1.0}",10.3563,,,,,,,,,,,,,,,,,,,,,,,high_entropy,icsd_literature
YSn2BiO7,"Bi,Y",Sn,"{""Bi"": 0.5, ""Y"": 0.5}","{""Sn"": 1.0}",10.5022,,,,,,,,,,,,,,,,,,,,,,,high_entropy,icsd_literature
YbSn2BiO7,"Bi,Yb",Sn,"{""Bi"": 0.5, ""Yb"": 0.5}","{""Sn"": 1.0}",10.4661,,,,,,,,,,,,,,,,,,,,,,,high_entropy,icsd_literature
NbInBi2O7,"Bi,In",Nb,"{""Bi"": 0.6666666666666666, ""In"": 0.3333333333333333}","{""Nb"": 1.0}",10.7793,,,,,,,,,,,,,,,,,,,,,,,high_entropy,icsd_literature
Nd0.5Bi1.5Ru2O6.938,"Bi,Nd",Ru,"{""Bi"": 0.75, ""Nd"": 0.25}","{""Ru"": 1.0}",10.3135,,,,,,,,,,,,,,,,,,,,,,,high_entropy,icsd_literature
Nd0.75Bi1.25Ru2O6.955,"Bi,Nd",Ru,"{""Bi"": 0.625, ""Nd"": 0.375}","{""Ru"": 1.0}",10.3175,,,,,,,,,,,,,,,,,,,,,,,high_entropy,icsd_literature
Nd0.825Bi1.175Ru2O6.996,"Bi,Nd",Ru,"{""Bi"": 0.5875, ""Nd"": 0.4125}","{""Ru"": 1.0}",10.3296,,,,,,,,,,,,,,,,,,,,,,,high_entropy,icsd_literature
Nd0.925Bi1.075Ru2O6.977,"Bi,Nd",Ru,"{""Bi"": 0.5375, ""Nd"": 0.4625}","{""Ru"": 1.0}",10.3345,,,,,,,,,,,,,,,,,,,,,,,high_entropy,icsd_literature
Nd1Bi1Ru2O6.963,"Bi,Nd",Ru,"{""Bi"": 0.5, ""Nd"": 0.5}","{""Ru"": 1.0}",10.3303,,,,,,,,,,,,,,,,,,,,,,,high_entropy,icsd_literature
Nd1.25Bi0.75Ru2O6.978,"Bi,Nd",Ru,"{""Bi"": 0.375, ""Nd"": 0.625}","{""Ru"": 1.0}",10.3374,,,,,,,,,,,,,,,,,,,,,,,high_entropy,icsd_literature
Nd1.75Bi0.25Ru2O6.988,"Bi,Nd",Ru,"{""Bi"": 0.125, ""Nd"": 0.875}","{""Ru"": 1.0}",10.341,,,,,,,,,,,,,,,,,,,,,,,high_entropy,icsd_literature
Ca1Nd1Nb1.5Fe0.5O7,"Ca,Nd","Fe,Nb","{""Ca"": 0.5, ""Nd"": 0.5}","{""Nb"": 0.75, ""Fe"": 0.25}",10.4138,,,,,,,,,,,,,,,,,,,,,,,high_entropy,icsd_literature
TaInBi2O7,"Bi,In",Ta,"{""Bi"": 0.6666666666666666, ""In"": 0.3333333333333333}","{""Ta"": 1.0}",10.7612,,,,,,,,,,,,,,,,,,,,,,,high_entropy,icsd_literature
TaGaBi2O7,"Bi,Ga",Ta,"{""Bi"": 0.6666666666666666, ""Ga"": 0.3333333333333333}","{""Ta"": 1.0}",10.4478,,,,,,,,,,,,,,,,,,,,,,,high_entropy,icsd_literature
TaInBi2O7,"Bi,In",Ta,"{""Bi"": 0.6666666666666666, ""In"": 0.3333333333333333}","{""Ta"": 1.0}",10.7612,,,,,,,,,,,,,,,,,,,,,,,high_entropy,icsd_literature
TaCrBi2O7,"Bi,Cr",Ta,"{""Bi"": 0.6666666666666666, ""Cr"": 0.3333333333333333}","{""Ta"": 1.0}",10.45229,,,,,,,,,,,,,,,,,,,,,,,high_entropy,icsd_literature
TaCrBi2O7,"Bi,Cr",Ta,"{""Bi"": 0.6666666666666666, ""Cr"": 0.3333333333333333}","{""Ta"": 1.0}",10.45097,,,,,,,,,,,,,,,,,,,,,,,high_entropy,icsd_literature
Sm1.89Mg0.11Ti2O6.945,"Mg,Sm",Ti,"{""Sm"": 0.945, ""Mg"": 0.055}","{""Ti"": 1.0}",10.216,,,,,,,,,,,,,,,,,,,,,,,high_entropy,icsd_literature
Sm1.89Ti2Co0.11O6.945,"Co,Sm",Ti,"{""Sm"": 0.945, ""Co"": 0.055}","{""Ti"": 1.0}",10.215,,,,,,,,,,,,,,,,,,,,,,,high_entropy,icsd_literature
Sm1.89Ti2Ni0.11O6.945,"Ni,Sm",Ti,"{""Sm"": 0.945, ""Ni"": 0.055}","{""Ti"": 1.0}",10.219,,,,,,,,,,,,,,,,,,,,,,,high_entropy,icsd_literature
Ho2Ti1.85Fe0.15O7,Ho,"Fe,Ti","{""Ho"": 1.0}","{""Ti"": 0.925, ""Fe"": 0.075}",10.1013,,,,,,,,,,,,,,,,,,,,,,,high_entropy,icsd_literature
Ho1.8Ti2Fe0.2O7,"Fe,Ho",Ti,"{""Ho"": 0.9, ""Fe"": 0.1}","{""Ti"": 1.0}",10.0804,,,,,,,,,,,,,,,,,,,,,,,high_entropy,icsd_literature
Sm2TaInO7,"In,Sm",Ta,"{""Sm"": 0.6666666666666666, ""In"": 0.3333333333333333}","{""Ta"": 1.0}",10.5448,,,,,,,,,,,,,,,,,,,,,,,high_entropy,icsd_literature
Gd2Zr0.7Ti1.3O7,Gd,"Ti,Zr","{""Gd"": 1.0}","{""Ti"": 0.65, ""Zr"": 0.35}",10.3208,,,,,,,,,,,,,,,,,,,,,,,high_entropy,icsd_literature
Gd2Zr0.7Ti1.3O7,Gd,"Ti,Zr","{""Gd"": 1.0}","{""Ti"": 0.65, ""Zr"": 0.35}",10.3171,,,,,,,,,,,,,,,,,,,,,,,high_entropy,icsd_literature
Gd2Zr0.7Ti1.3O7,Gd,"Ti,Zr","{""Gd"": 1.0}","{""Ti"": 0.65, ""Zr"": 0.35}",10.3171,,,,,,,,,,,,,,,,,,,,,,,high_entropy,icsd_literature
Y1.78Zn0.22Ru2O7,"Y,Zn",Ru,"{""Y"": 0.89, ""Zn"": 0.11}","{""Ru"": 1.0}",10.1141,,,,,,,,,,,,,,,,,,,,,,,high_entropy,icsd_literature
Yb0.25Bi1.75Ru2O6.955,"Bi,Yb",Ru,"{""Bi"": 0.875, ""Yb"": 0.125}","{""Ru"": 1.0}",10.2711,,,,,,,,,,,,,,,,,,,,,,,high_entropy,icsd_literature
Yb0.375Bi1.625Ru2O6.954,"Bi,Yb",Ru,"{""Bi"": 0.8125, ""Yb"": 0.1875}","{""Ru"": 1.0}",10.2599,,,,,,,,,,,,,,,,,,,,,,,high_entropy,icsd_literature
Yb0.5Bi1.5Ru2O6.97,"Bi,Yb",Ru,"{""Bi"": 0.75, ""Yb"": 0.25}","{""Ru"": 1.0}",10.2478,,,,,,,,,,,,,,,,,,,,,,,high_entropy,icsd_literature
Yb0.625Bi1.375Ru2O6.958,"Bi,Yb",Ru,"{""Bi"": 0.6875, ""Yb"": 0.3125}","{""Ru"": 1.0}",10.2366,,,,,,,,,,,,,,,,,,,,,,,high_entropy,icsd_literature
Yb0.75Bi1.25Ru2O6.967,"Bi,Yb",Ru,"{""Bi"": 0.625, ""Yb"": 0.375}","{""Ru"": 1.0}",10.2258,,,,,,,,,,,,,,,,,,,,,,,high_entropy,icsd_literature
Yb0.875Bi1.125Ru2O6.996,"Bi,Yb",Ru,"{""Bi"": 0.5625, ""Yb"": 0.4375}","{""Ru"": 1.0}",10.212,,,,,,,,,,,,,,,,,,,,,,,high_entropy,icsd_literature
YbBiRu2O7,"Bi,Yb",Ru,"{""Bi"": 0.5, ""Yb"": 0.5}","{""Ru"": 1.0}",10.1958,,,,,,,,,,,,,,,,,,,,,,,high_entropy,icsd_literature
Yb1.125Bi0.875Ru2O7,"Bi,Yb",Ru,"{""Bi"": 0.4375, ""Yb"": 0.5625}","{""Ru"": 1.0}",10.1808,,,,,,,,,,,,,,,,,,,,,,,high_entropy,icsd_literature
Yb1.25Bi0.75Ru2O7,"Bi,Yb",Ru,"{""Bi"": 0.375, ""Yb"": 0.625}","{""Ru"": 1.0}",10.1576,,,,,,,,,,,,,,,,,,,,,,,high_entropy,icsd_literature
Yb1.375Bi0.625Ru2O7,"Bi,Yb",Ru,"{""Bi"": 0.3125, ""Yb"": 0.6875}","{""Ru"": 1.0}",10.1405,,,,,,,,,,,,,,,,,,,,,,,high_entropy,icsd_literature
Yb0.25Bi1.75Ru2O6.955,"Bi,Yb",Ru,"{""Bi"": 0.875, ""Yb"": 0.125}","{""Ru"": 1.0}",10.2711,,,,,,,,,,,,,,,,,,,,,,,high_entropy,icsd_literature
Yb0.375Bi1.625Ru2O6.954,"Bi,Yb",Ru,"{""Bi"": 0.8125, ""Yb"": 0.1875}","{""Ru"": 1.0}",10.2599,,,,,,,,,,,,,,,,,,,,,,,high_entropy,icsd_literature
Yb0.5Bi1.5Ru2O6.97,"Bi,Yb",Ru,"{""Bi"": 0.75, ""Yb"": 0.25}","{""Ru"": 1.0}",10.2478,,,,,,,,,,,,,,,,,,,,,,,high_entropy,icsd_literature
Yb0.625Bi1.375Ru2O6.957,"Bi,Yb",Ru,"{""Bi"": 0.6875, ""Yb"": 0.3125}","{""Ru"": 1.0}",10.2366,,,,,,,,,,,,,,,,,,,,,,,high_entropy,icsd_literature
Yb0.75Bi1.25Ru2O6.966,"Bi,Yb",Ru,"{""Bi"": 0.625, ""Yb"": 0.375}","{""Ru"": 1.0}",10.2258,,,,,,,,,,,,,,,,,,,,,,,high_entropy,icsd_literature
YbBiRu2O7,"Bi,Yb",Ru,"{""Bi"": 0.5, ""Yb"": 0.5}","{""Ru"": 1.0}",10.1958,,,,,,,,,,,,,,,,,,,,,,,high_entropy,icsd_literature
Yb1.125Bi0.875Ru2O7,"Bi,Yb",Ru,"{""Bi"": 0.4375, ""Yb"": 0.5625}","{""Ru"": 1.0}",10.1808,,,,,,,,,,,,,,,,,,,,,,,high_entropy,icsd_literature
Yb1.25Bi0.75Ru2O7,"Bi,Yb",Ru,"{""Bi"": 0.375, ""Yb"": 0.625}","{""Ru"": 1.0}",10.1576,,,,,,,,,,,,,,,,,,,,,,,high_entropy,icsd_literature
Yb1.375Bi0.625Ru2O7,"Bi,Yb",Ru,"{""Bi"": 0.3125, ""Yb"": 0.6875}","{""Ru"": 1.0}",10.1405,,,,,,,,,,,,,,,,,,,,,,,high_entropy,icsd_literature
Gd1.99Dy0.01Ti2O7,"Dy,Gd",Ti,"{""Gd"": 0.995, ""Dy"": 0.005}","{""Ti"": 1.0}",10.18,,,,,,,,,,,,,,,,,,,,,,,high_entropy,icsd_literature
Gd1.98Dy0.02Ti2O7,"Dy,Gd",Ti,"{""Gd"": 0.99, ""Dy"": 0.01}","{""Ti"": 1.0}",10.18,,,,,,,,,,,,,,,,,,,,,,,high_entropy,icsd_literature
Gd1.97Dy0.03Ti2O7,"Dy,Gd",Ti,"{""Gd"": 0.985, ""Dy"": 0.015}","{""Ti"": 1.0}",10.18,,,,,,,,,,,,,,,,,,,,,,,high_entropy,icsd_literature
Gd1.96Dy0.04Ti2O7,"Dy,Gd",Ti,"{""Gd"": 0.98, ""Dy"": 0.02}","{""Ti"": 1.0}",10.18,,,,,,,,,,,,,,,,,,,,,,,high_entropy,icsd_literature
Gd1.95Dy0.05Ti2O7,"Dy,Gd",Ti,"{""Gd"": 0.975, ""Dy"": 0.025}","{""Ti"": 1.0}",10.18,,,,,,,,,,,,,,,,,,,,,,,high_entropy,icsd_literature
Gd1.9Co0.1Ru2O7,"Co,Gd",Ru,"{""Gd"": 0.95, ""Co"": 0.05}","{""Ru"": 1.0}",10.225,,,,,,,,,,,,,,,,,,,,,,,high_entropy,icsd_literature
Gd1.6Co0.4Ru2O7,"Co,Gd",Ru,"{""Gd"": 0.8, ""Co"": 0.2}","{""Ru"": 1.0}",10.2042,,,,,,,,,,,,,,,,,,,,,,,high_entropy,icsd_literature
Eu0.1Y1.9Ti2O7,"Eu,Y",Ti,"{""Y"": 0.95, ""Eu"": 0.05}","{""Ti"": 1.0}",10.1,,,,,,,,,,,,,,,,,,,,,,,high_entropy,icsd_literature
Eu0.2Y1.8Ti2O7,"Eu,Y",Ti,"{""Y"": 0.9, ""Eu"": 0.1}","{""Ti"": 1.0}",10.105,,,,,,,,,,,,,,,,,,,,,,,high_entropy,icsd_literature
Eu0.5Y1.5Ti2O7,"Eu,Y",Ti,"{""Y"": 0.75, ""Eu"": 0.25}","{""Ti"": 1.0}",10.119,,,,,,,,,,,,,,,,,,,,,,,high_entropy,icsd_literature
EuYTi2O7,"Eu,Y",Ti,"{""Y"": 0.5, ""Eu"": 0.5}","{""Ti"": 1.0}",10.157,,,,,,,,,,,,,,,,,,,,,,,high_entropy,icsd_literature
Sm0.05Y1.95Ti2O7,"Sm,Y",Ti,"{""Y"": 0.975, ""Sm"": 0.025}","{""Ti"": 1.0}",10.098,,,,,,,,,,,,,,,,,,,,,,,high_entropy,icsd_literature
Sm0.1Y1.9Ti2O7,"Sm,Y",Ti,"{""Y"": 0.95, ""Sm"": 0.05}","{""Ti"": 1.0}",10.105,,,,,,,,,,,,,,,,,,,,,,,high_entropy,icsd_literature
Sm0.2Y1.8Ti2O7,"Sm,Y",Ti,"{""Y"": 0.9, ""Sm"": 0.1}","{""Ti"": 1.0}",10.113,,,,,,,,,,,,,,,,,,,,,,,high_entropy,icsd_literature
Sm0.5Y1.5Ti2O7,"Sm,Y",Ti,"{""Y"": 0.75, ""Sm"": 0.25}","{""Ti"": 1.0}",10.125,,,,,,,,,,,,,,,,,,,,,,,high_entropy,icsd_literature
SmYTi2O7,"Sm,Y",Ti,"{""Y"": 0.5, ""Sm"": 0.5}","{""Ti"": 1.0}",10.16,,,,,,,,,,,,,,,,,,,,,,,high_entropy,icsd_literature
Gd2Ta1.034Cr0.966O7,"Cr,Gd",Ta,"{""Gd"": 0.6743088334457181, ""Cr"": 0.3256911665542818}","{""Ta"": 1.0}",10.29015,,,,,,,,,,,,,,,,,,,,,,,high_entropy,icsd_literature
Y2Ta0.984Cr1.016O7,"Cr,Y",Ta,"{""Y"": 0.6631299734748011, ""Cr"": 0.33687002652519893}","{""Ta"": 1.0}",10.20068,,,,,,,,,,,,,,,,,,,,,,,high_entropy,icsd_literature
Sm2Ta1.154Cr0.846O7,"Cr,Sm",Ta,"{""Sm"": 0.7027406886858749, ""Cr"": 0.2972593113141251}","{""Ta"": 1.0}",10.34059,,,,,,,,,,,,,,,,,,,,,,,high_entropy,icsd_literature
SmDyTi2O7,"Dy,Sm",Ti,"{""Sm"": 0.5, ""Dy"": 0.5}","{""Ti"": 1.0}",10.175,,,,,,,,,,,,,,,,,,,,,,,high_entropy,icsd_literature
SmHoTi2O7,"Ho,Sm",Ti,"{""Sm"": 0.5, ""Ho"": 0.5}","{""Ti"": 1.0}",10.162,,,,,,,,,,,,,,,,,,,,,,,high_entropy,icsd_literature
YbSmTi2O7,"Sm,Yb",Ti,"{""Sm"": 0.5, ""Yb"": 0.5}","{""Ti"": 1.0}",10.133,,,,,,,,,,,,,,,,,,,,,,,high_entropy,icsd_literature
Ce0.04Gd2Ti1.96O7,Gd,"Ce,Ti","{""Gd"": 1.0}","{""Ti"": 0.98, ""Ce"": 0.02}",10.1177,,,,,,,,,,,,,,,,,,,,,,,high_entropy,icsd_literature
Ce0.08Gd2Ti1.92O7,Gd,"Ce,Ti","{""Gd"": 1.0}","{""Ti"": 0.96, ""Ce"": 0.04}",10.1208,,,,,,,,,,,,,,,,,,,,,,,high_entropy,icsd_literature
Ce0.12Gd2Ti1.88O7,Gd,"Ce,Ti","{""Gd"": 1.0}","{""Ti"": 0.94, ""Ce"": 0.06}",10.1247,,,,,,,,,,,,,,,,,,,,,,,high_entropy,icsd_literature
Ce0.16Gd2Ti1.84O7,Gd,"Ce,Ti","{""Gd"": 1.0}","{""Ti"": 0.92, ""Ce"": 0.08}",10.1332,,,,,,,,,,,,,,,,,,,,,,,high_entropy,icsd_literature
Ce0.08Gd2Ti1.94O7,Gd,"Ce,Ti","{""Gd"": 1.0}","{""Ti"": 0.9603960396039604, ""Ce"": 0.039603960396039604}",10.1433,,,,,,,,,,,,,,,,,,,,,,,high_entropy,icsd_literature
Ce0.04Gd2Ti1.96O7,Gd,"Ce,Ti","{""Gd"": 1.0}","{""Ti"": 0.98, ""Ce"": 0.02}",10.1413,,,,,,,,,,,,,,,,,,,,,,,high_entropy,icsd_literature
Ce0.12Gd2Ti1.88O7,Gd,"Ce,Ti","{""Gd"": 1.0}","{""Ti"": 0.94, ""Ce"": 0.06}",10.1477,,,,,,,,,,,,,,,,,,,,,,,high_entropy,icsd_literature
Ce0.16Gd2Ti1.84O7,Gd,"Ce,Ti","{""Gd"": 1.0}","{""Ti"": 0.92, ""Ce"": 0.08}",10.1527,,,,,,,,,,,,,,,,,,,,,,,high_entropy,icsd_literature
Gd1.6Ho0.4Ti2O7,"Gd,Ho",Ti,"{""Gd"": 0.8, ""Ho"": 0.2}","{""Ti"": 1.0}",10.1746,,,,,,,,,,,,,,,,,,,,,,,high_entropy,icsd_literature
Gd1.2Ho0.8Ti2O7,"Gd,Ho",Ti,"{""Gd"": 0.6, ""Ho"": 0.4}","{""Ti"": 1.0}",10.16,,,,,,,,,,,,,,,,,,,,,,,high_entropy,icsd_literature
Gd0.8Ho1.2Ti2O7,"Gd,Ho",Ti,"{""Gd"": 0.4, ""Ho"": 0.6}","{""Ti"": 1.0}",10.1428,,,,,,,,,,,,,,,,,,,,,,,high_entropy,icsd_literature
SmGdTi2O7,"Gd,Sm",Ti,"{""Sm"": 0.5, ""Gd"": 0.5}","{""Ti"": 1.0}",,,,,,,,,,,,,,,,,,,,,,,,high_entropy,icsd_literature
SmErTi2O7,"Er,Sm",Ti,"{""Sm"": 0.5, ""Er"": 0.5}","{""Ti"": 1.0}",10.156,,,,,,,,,,,,,,,,,,,,,,,high_entropy,icsd_literature
NbInBi2O7,"Bi,In",Nb,"{""Bi"": 0.6666666666666666, ""In"": 0.3333333333333333}","{""Nb"": 1.0}",10.79166,,,,,,,,,,,,,,,,,,,,,,,high_entropy,icsd_literature
NbInBi2O7,"Bi,In",Nb,"{""Bi"": 0.6666666666666666, ""In"": 0.3333333333333333}","{""Nb"": 1.0}",10.7915,,,,,,,,,,,,,,,,,,,,,,,high_entropy,icsd_literature
La1.48Nd0.52Zr2O7,"La,Nd",Zr,"{""La"": 0.74, ""Nd"": 0.26}","{""Zr"": 1.0}",10.78457,,,,,,,,,,,,,,,,,,,,,,,high_entropy,icsd_literature
La1.26Nd0.74Zr2O7,"La,Nd",Zr,"{""La"": 0.63, ""Nd"": 0.37}","{""Zr"": 1.0}",10.75648,,,,,,,,,,,,,,,,,,,,,,,high_entropy,icsd_literature
LaNdZr2O7,"La,Nd",Zr,"{""La"": 0.5, ""Nd"": 0.5}","{""Zr"": 1.0}",10.72892,,,,,,,,,,,,,,,,,,,,,,,high_entropy,icsd_literature
La0.9Nd1.1Zr2O7,"La,Nd",Zr,"{""La"": 0.45, ""Nd"": 0.55}","{""Zr"": 1.0}",10.70252,,,,,,,,,,,,,,,,,,,,,,,high_entropy,icsd_literature
Nd2Zr1.556Ti0.444O7,Nd,"Ti,Zr","{""Nd"": 1.0}","{""Zr"": 0.778, ""Ti"": 0.222}",10.5908,,,,,,,,,,,,,,,,,,,,,,,high_entropy,icsd_literature
Nd2Zr1.188Ti0.812O7,Nd,"Ti,Zr","{""Nd"": 1.0}","{""Zr"": 0.594, ""Ti"": 0.406}",10.5254,,,,,,,,,,,,,,,,,,,,,,,high_entropy,icsd_literature
Nd2Zr0.89Ti1.11O7,Nd,"Ti,Zr","{""Nd"": 1.0}","{""Zr"": 0.445, ""Ti"": 0.555}",10.46209,,,,,,,,,,,,,,,,,,,,,,,high_entropy,icsd_literature
Nd2Zr0.89Ti1.11O7,Nd,"Ti,Zr","{""Nd"": 1.0}","{""Zr"": 0.445, ""Ti"": 0.555}",10.46015,,,,,,,,,,,,,,,,,,,,,,,high_entropy,icsd_literature
Y2ZrSnO7,Y,"Sn,Zr","{""Y"": 1.0}","{""Zr"": 0.5, ""Sn"": 0.5}",10.3,,,,,,,,,,,,,,,,,,,,,,,high_entropy,icsd_literature
Eu0.02Y1.98Zr1Sn1O7,Y,"Eu,Sn,Zr","{""Y"": 1.0}","{""Zr"": 0.49504950495049505, ""Eu"": 0.009900990099009901, ""Sn"": 0.49504950495049505}",10.35,,,,,,,,,,,,,,,,,,,,,,,high_entropy,icsd_literature
YTaBi2O7,"Bi,Y",Ta,"{""Bi"": 0.6666666666666666, ""Y"": 0.3333333333333333}","{""Ta"": 1.0}",10.7859,,,,,,,,,,,,,,,,,,,,,,,high_entropy,icsd_literature
LaTaBi2O7,"Bi,La",Ta,"{""Bi"": 0.6666666666666666, ""La"": 0.3333333333333333}","{""Ta"": 1.0}",10.96,,,,,,,,,,,,,,,,,,,,,,,high_entropy,icsd_literature
TaIn2BiO7,"Bi,In",Ta,"{""In"": 0.6666666666666666, ""Bi"": 0.3333333333333333}","{""Ta"": 1.0}",10.6972,,,,,,,,,,,,,,,,,,,,,,,high_entropy,icsd_literature
La1.2Ce0.8Y0.8Zr1.2O7,"La,Y","Ce,Zr","{""Y"": 0.4, ""La"": 0.6}","{""Zr"": 0.6, ""Ce"": 0.4}",10.792,,,,,,,,,,,,,,,,,,,,,,,high_entropy,icsd_literature
Y2Ti1.986Cr0.014O7,"Cr,Y",Ti,"{""Y"": 0.99304865938431, ""Cr"": 0.006951340615690169}","{""Ti"": 1.0}",10.09633,,,,,,,,,,,,,,,,,,,,,,,high_entropy,icsd_literature
Y2Ti1.916Cr0.084O7,"Cr,Y",Ti,"{""Y"": 0.9596928982725528, ""Cr"": 0.04030710172744722}","{""Ti"": 1.0}",10.09904,,,,,,,,,,,,,,,,,,,,,,,high_entropy,icsd_literature
Y2Ti1.894Cr0.106O7,"Cr,Y",Ti,"{""Y"": 0.9496676163342831, ""Cr"": 0.050332383665717004}","{""Ti"": 1.0}",10.09639,,,,,,,,,,,,,,,,,,,,,,,high_entropy,icsd_literature
Y2Ti1.884Cr0.116O7,"Cr,Y",Ti,"{""Y"": 0.9451795841209829, ""Cr"": 0.054820415879017016}","{""Ti"": 1.0}",10.09577,,,,,,,,,,,,,,,,,,,,,,,high_entropy,icsd_literature
Y2Ti1.904Cr0.096O7,"Cr,Y",Ti,"{""Y"": 0.9541984732824427, ""Cr"": 0.04580152671755725}","{""Ti"": 1.0}",10.09609,,,,,,,,,,,,,,,,,,,,,,,high_entropy,icsd_literature
Y1.26Ti2Bi0.74O7,"Bi,Y",Ti,"{""Y"": 0.63, ""Bi"": 0.37}","{""Ti"": 1.0}",10.221,,,,,,,,,,,,,,,,,,,,,,,high_entropy,icsd_literature
Y1.3Ti2Bi0.7O7,"Bi,Y",Ti,"{""Y"": 0.65, ""Bi"": 0.35}","{""Ti"": 1.0}",10.206,,,,,,,,,,,,,,,,,,,,,,,high_entropy,icsd_literature
Y1.73Ti2Bi0.27O7,"Bi,Y",Ti,"{""Y"": 0.865, ""Bi"": 0.135}","{""Ti"": 1.0}",10.134,,,,,,,,,,,,,,,,,,,,,,,high_entropy,icsd_literature
Tb1.6La0.4Mo2O7,"La,Tb",Mo,"{""Tb"": 0.8, ""La"": 0.2}","{""Mo"": 1.0}",10.378,,,,,,,,,,,,,,,,,,,,,,,high_entropy,icsd_literature
Tb1.6La0.4Mo2O7,"La,Tb",Mo,"{""Tb"": 0.8, ""La"": 0.2}","{""Mo"": 1.0}",10.21,,,,,,,,,,,,,,,,,,,,,,,high_entropy,icsd_literature
Tb1.6La0.4Mo2O7,"La,Tb",Mo,"{""Tb"": 0.8, ""La"": 0.2}","{""Mo"": 1.0}",10.27,,,,,,,,,,,,,,,,,,,,,,,high_entropy,icsd_literature
Gd2Zr0.7Ti1.3O7,Gd,"Ti,Zr","{""Gd"": 1.0}","{""Ti"": 0.65, ""Zr"": 0.35}",10.3208,,,,,,,,,,,,,,,,,,,,,,,high_entropy,icsd_literature
Gd2Zr0.7Ti1.3O7,Gd,"Ti,Zr","{""Gd"": 1.0}","{""Ti"": 0.65, ""Zr"": 0.35}",10.3171,,,,,,,,,,,,,,,,,,,,,,,high_entropy,icsd_literature
Gd2Zr0.7Ti1.3O7,Gd,"Ti,Zr","{""Gd"": 1.0}","{""Ti"": 0.65, ""Zr"": 0.35}",10.3171,,,,,,,,,,,,,,,,,,,,,,,high_entropy,icsd_literature
Nd0.05Gd1.95Zr2O7,"Gd,Nd",Zr,"{""Gd"": 0.975, ""Nd"": 0.025}","{""Zr"": 1.0}",10.5429,,,,,,,,,,,,,,,,,,,,,,,high_entropy,icsd_literature
Nd0.15Gd1.85Zr2O7,"Gd,Nd",Zr,"{""Gd"": 0.925, ""Nd"": 0.075}","{""Zr"": 1.0}",10.5433,,,,,,,,,,,,,,,,,,,,,,,high_entropy,icsd_literature
Nd0.2Gd1.8Zr2O7,"Gd,Nd",Zr,"{""Gd"": 0.9, ""Nd"": 0.1}","{""Zr"": 1.0}",10.5571,,,,,,,,,,,,,,,,,,,,,,,high_entropy,icsd_literature
Nd0.4Gd1.6Zr2O7,"Gd,Nd",Zr,"{""Gd"": 0.8, ""Nd"": 0.2}","{""Zr"": 1.0}",10.5688,,,,,,,,,,,,,,,,,,,,,,,high_entropy,icsd_literature
Nd1.6Gd0.4Zr2O7,"Gd,Nd",Zr,"{""Gd"": 0.2, ""Nd"": 0.8}","{""Zr"": 1.0}",10.6092,,,,,,,,,,,,,,,,,,,,,,,high_entropy,icsd_literature
Pr2ScNbO7,"Pr,Sc",Nb,"{""Pr"": 0.6666666666666666, ""Sc"": 0.3333333333333333}","{""Nb"": 1.0}",10.5591,,,,,,,,,,,,,,,,,,,,,,,high_entropy,icsd_literature
Nd2ScNbO7,"Nd,Sc",Nb,"{""Nd"": 0.6666666666666666, ""Sc"": 0.3333333333333333}","{""Nb"": 1.0}",10.5091,,,,,,,,,,,,,,,,,,,,,,,high_entropy,icsd_literature
Eu2ScNbO7,"Eu,Sc",Nb,"{""Sc"": 0.3333333333333333, ""Eu"": 0.6666666666666666}","{""Nb"": 1.0}",10.45,,,,,,,,,,,,,,,,,,,,,,,high_entropy,icsd_literature
Gd2ScNbO7,"Gd,Sc",Nb,"{""Gd"": 0.6666666666666666, ""Sc"": 0.3333333333333333}","{""Nb"": 1.0}",10.4429,,,,,,,,,,,,,,,,,,,,,,,high_entropy,icsd_literature
Dy2ScNbO7,"Dy,Sc",Nb,"{""Dy"": 0.6666666666666666, ""Sc"": 0.3333333333333333}","{""Nb"": 1.0}",10.3657,,,,,,,,,,,,,,,,,,,,,,,high_entropy,icsd_literature
Gd1.27Ti2Bi0.73O7,"Bi,Gd",Ti,"{""Gd"": 0.635, ""Bi"": 0.365}","{""Ti"": 1.0}",10.2471,,,,,,,,,,,,,,,,,,,,,,,high_entropy,icsd_literature
Gd1.28Ti2Bi0.72O7,"Bi,Gd",Ti,"{""Gd"": 0.64, ""Bi"": 0.36}","{""Ti"": 1.0}",10.2345,,,,,,,,,,,,,,,,,,,,,,,high_entropy,icsd_literature
Pr0.2Bi1.8Ru2O7,"Bi,Pr",Ru,"{""Bi"": 0.9, ""Pr"": 0.1}","{""Ru"": 1.0}",10.3048,,,,,,,,,,,,,,,,,,,,,,,high_entropy,icsd_literature
Pr0.4Bi1.6Ru2O7,"Bi,Pr",Ru,"{""Bi"": 0.8, ""Pr"": 0.2}","{""Ru"": 1.0}",10.3143,,,,,,,,,,,,,,,,,,,,,,,high_entropy,icsd_literature
Pr0.6Bi1.4Ru2O7,"Bi,Pr",Ru,"{""Bi"": 0.7, ""Pr"": 0.3}","{""Ru"": 1.0}",10.3234,,,,,,,,,,,,,,,,,,,,,,,high_entropy,icsd_literature
Pr0.8Bi1.2Ru2O7,"Bi,Pr",Ru,"{""Bi"": 0.6, ""Pr"": 0.4}","{""Ru"": 1.0}",10.3295,,,,,,,,,,,,,,,,,,,,,,,high_entropy,icsd_literature
PrBiRu2O7,"Bi,Pr",Ru,"{""Bi"": 0.5, ""Pr"": 0.5}","{""Ru"": 1.0}",10.3416,,,,,,,,,,,,,,,,,,,,,,,high_entropy,icsd_literature
Pr1.2Bi0.8Ru2O7,"Bi,Pr",Ru,"{""Bi"": 0.4, ""Pr"": 0.6}","{""Ru"": 1.0}",10.3434,,,,,,,,,,,,,,,,,,,,,,,high_entropy,icsd_literature
Pr1.4Bi0.6Ru2O7,"Bi,Pr",Ru,"{""Bi"": 0.3, ""Pr"": 0.7}","{""Ru"": 1.0}",10.354,,,,,,,,,,,,,,,,,,,,,,,high_entropy,icsd_literature
Pr1.6Bi0.4Ru2O7,"Bi,Pr",Ru,"{""Bi"": 0.2, ""Pr"": 0.8}","{""Ru"": 1.0}",10.362,,,,,,,,,,,,,,,,,,,,,,,high_entropy,icsd_literature
Pr1.8Bi0.2Ru2O7,"Bi,Pr",Ru,"{""Bi"": 0.1, ""Pr"": 0.9}","{""Ru"": 1.0}",10.368,,,,,,,,,,,,,,,,,,,,,,,high_entropy,icsd_literature
YTi2BiO7,"Bi,Y",Ti,"{""Y"": 0.5, ""Bi"": 0.5}","{""Ti"": 1.0}",10.1984,,,,,,,,,,,,,,,,,,,,,,,high_entropy,icsd_literature
Sm2NbInO7,"In,Sm",Nb,"{""Sm"": 0.6666666666666666, ""In"": 0.3333333333333333}","{""Nb"": 1.0}",10.559,,,,,,,,,,,,,,,,,,,,,,,high_entropy,icsd_literature
Sm2ScNbO7,"Sc,Sm",Nb,"{""Sm"": 0.6666666666666666, ""Sc"": 0.3333333333333333}","{""Nb"": 1.0}",10.497,,,,,,,,,,,,,,,,,,,,,,,high_entropy,icsd_literature
Gd2Ti1.85Te0.15O7,Gd,"Te,Ti","{""Gd"": 1.0}","{""Ti"": 0.925, ""Te"": 0.075}",10.1906,,,,,,,,,,,,,,,,,,,,,,,high_entropy,icsd_literature
Gd2Ti1.8Te0.2O7,Gd,"Te,Ti","{""Gd"": 1.0}","{""Ti"": 0.9, ""Te"": 0.1}",10.1982,,,,,,,,,,,,,,,,,,,,,,,high_entropy,icsd_literature
Ca0.04La1.96Sn2O7,"Ca,La",Sn,"{""La"": 0.98, ""Ca"": 0.02}","{""Sn"": 1.0}",10.7192,,,,,,,,,,,,,,,,,,,,,,,high_entropy,icsd_literature
Ca0.04Sm1.96Sn2O7,"Ca,Sm",Sn,"{""Sm"": 0.98, ""Ca"": 0.02}","{""Sn"": 1.0}",10.5225,,,,,,,,,,,,,,,,,,,,,,,high_entropy,icsd_literature
Ca0.04Yb1.96Sn2O7,"Ca,Yb",Sn,"{""Yb"": 0.98, ""Ca"": 0.02}","{""Sn"": 1.0}",10.3182,,,,,,,,,,,,,,,,,,,,,,,high_entropy,icsd_literature
Ta3Zn2Bi3O14,"Bi,Zn",Ta,"{""Bi"": 0.6, ""Zn"": 0.4}","{""Ta"": 1.0}",10.531,,,,,,,,,,,,,,,,,,,,,,,high_entropy,icsd_literature
Ho2MnRuO7,Ho,"Mn,Ru","{""Ho"": 1.0}","{""Ru"": 0.5, ""Mn"": 0.5}",10.0491,,,,,,,,,,,,,,,,,,,,,,,high_entropy,icsd_literature
La0.1Y1.9Ti2O7,"La,Y",Ti,"{""Y"": 0.95, ""La"": 0.05}","{""Ti"": 1.0}",10.11355,,,,,,,,,,,,,,,,,,,,,,,high_entropy,icsd_literature
La0.22Y1.75Ti2O7,"La,Y",Ti,"{""Y"": 0.8883248730964467, ""La"": 0.1116751269035533}","{""Ti"": 1.0}",10.13428,,,,,,,,,,,,,,,,,,,,,,,high_entropy,icsd_literature
La0.22Y1.75Ti2O7,"La,Y",Ti,"{""Y"": 0.8883248730964467, ""La"": 0.1116751269035533}","{""Ti"": 1.0}",10.13077,,,,,,,,,,,,,,,,,,,,,,,high_entropy,icsd_literature
La0.23Y1.73Ti2O7,"La,Y",Ti,"{""Y"": 0.8826530612244898, ""La"": 0.11734693877551021}","{""Ti"": 1.0}",10.1347,,,,,,,,,,,,,,,,,,,,,,,high_entropy,icsd_literature
La0.05Y1.95Ti2O7,"La,Y",Ti,"{""Y"": 0.975, ""La"": 0.025}","{""Ti"": 1.0}",10.10199,,,,,,,,,,,,,,,,,,,,,,,high_entropy,icsd_literature
La0.1Y1.9Ti2O7,"La,Y",Ti,"{""Y"": 0.95, ""La"": 0.05}","{""Ti"": 1.0}",10.10484,,,,,,,,,,,,,,,,,,,,,,,high_entropy,icsd_literature
La0.2Y1.8Ti2O7,"La,Y",Ti,"{""Y"": 0.9, ""La"": 0.1}","{""Ti"": 1.0}",10.10901,,,,,,,,,,,,,,,,,,,,,,,high_entropy,icsd_literature
La0.25Y1.75Ti2O7,"La,Y",Ti,"{""Y"": 0.875, ""La"": 0.125}","{""Ti"": 1.0}",10.11306,,,,,,,,,,,,,,,,,,,,,,,high_entropy,icsd_literature
La0.3Y1.7Ti2O7,"La,Y",Ti,"{""Y"": 0.85, ""La"": 0.15}","{""Ti"": 1.0}",10.11981,,,,,,,,,,,,,,,,,,,,,,,high_entropy,icsd_literature
La0.35Y1.65Ti2O7,"La,Y",Ti,"{""Y"": 0.825, ""La"": 0.175}","{""Ti"": 1.0}",10.12344,,,,,,,,,,,,,,,,,,,,,,,high_entropy,icsd_literature
La1.65Y0.35Ti2O7,"La,Y",Ti,"{""Y"": 0.175, ""La"": 0.825}","{""Ti"": 1.0}",10.1315,,,,,,,,,,,,,,,,,,,,,,,high_entropy,icsd_literature
La1.7Y0.3Ti2O7,"La,Y",Ti,"{""Y"": 0.15, ""La"": 0.85}","{""Ti"": 1.0}",10.1316,,,,,,,,,,,,,,,,,,,,,,,high_entropy,icsd_literature
La1.75Y0.25Ti2O7,"La,Y",Ti,"{""Y"": 0.125, ""La"": 0.875}","{""Ti"": 1.0}",10.1145,,,,,,,,,,,,,,,,,,,,,,,high_entropy,icsd_literature
La1.6Y0.4Hf2O7,"La,Y",Hf,"{""La"": 0.8, ""Y"": 0.2}","{""Hf"": 1.0}",10.7212,,,,,,,,,,,,,,,,,,,,,,,high_entropy,icsd_literature
La1.2Y0.8Hf2O7,"La,Y",Hf,"{""La"": 0.6, ""Y"": 0.4}","{""Hf"": 1.0}",10.646,,,,,,,,,,,,,,,,,,,,,,,high_entropy,icsd_literature
La0.8Y1.2Hf2O7,"La,Y",Hf,"{""La"": 0.4, ""Y"": 0.6}","{""Hf"": 1.0}",10.5718,,,,,,,,,,,,,,,,,,,,,,,high_entropy,icsd_literature
La0.4Y1.6Hf2O7,"La,Y",Hf,"{""La"": 0.2, ""Y"": 0.8}","{""Hf"": 1.0}",10.5148,,,,,,,,,,,,,,,,,,,,,,,high_entropy,icsd_literature
La1.6Y0.4Zr2O7,"La,Y",Zr,"{""La"": 0.8, ""Y"": 0.2}","{""Zr"": 1.0}",10.7484,,,,,,,,,,,,,,,,,,,,,,,high_entropy,icsd_literature
La1.2Y0.8Zr2O7,"La,Y",Zr,"{""La"": 0.6, ""Y"": 0.4}","{""Zr"": 1.0}",10.6714,,,,,,,,,,,,,,,,,,,,,,,high_entropy,icsd_literature
La0.8Y1.2Zr2O7,"La,Y",Zr,"{""La"": 0.4, ""Y"": 0.6}","{""Zr"": 1.0}",10.6572,,,,,,,,,,,,,,,,,,,,,,,high_entropy,icsd_literature
Nd1.6Y0.4Zr2O7,"Nd,Y",Zr,"{""Nd"": 0.8, ""Y"": 0.2}","{""Zr"": 1.0}",10.609,,,,,,,,,,,,,,,,,,,,,,,high_entropy,icsd_literature
Nd0.8Y1.2Zr2O7,"Nd,Y",Zr,"{""Nd"": 0.4, ""Y"": 0.6}","{""Zr"": 1.0}",10.532,,,,,,,,,,,,,,,,,,,,,,,high_entropy,icsd_literature
Nd0.4Y1.6Zr2O7,"Nd,Y",Zr,"{""Nd"": 0.2, ""Y"": 0.8}","{""Zr"": 1.0}",10.531,,,,,,,,,,,,,,,,,,,,,,,high_entropy,icsd_literature
Gd2Zr0.04Ti1.96O7,Gd,"Ti,Zr","{""Gd"": 1.0}","{""Ti"": 0.98, ""Zr"": 0.02}",10.20079,,,,,,,,,,,,,,,,,,,,,,,high_entropy,icsd_literature
Gd2Zr0.3Ti1.7O7,Gd,"Ti,Zr","{""Gd"": 1.0}","{""Ti"": 0.85, ""Zr"": 0.15}",10.25074,,,,,,,,,,,,,,,,,,,,,,,high_entropy,icsd_literature
Fe1.78Bi1.63Te0.59O6.96,Bi,"Fe,Te","{""Bi"": 1.0}","{""Te"": 0.2489451476793249, ""Fe"": 0.7510548523206751}",10.388041,,,,,,,,,,,,,,,,,,,,,,,high_entropy,icsd_literature
Fe1.58Bi1.86Te0.59O6.96,Bi,"Fe,Te","{""Bi"": 1.0}","{""Te"": 0.271889400921659, ""Fe"": 0.728110599078341}",10.38807,,,,,,,,,,,,,,,,,,,,,,,high_entropy,icsd_literature
La2Ce0.1Zr1.9O7,La,"Ce,Zr","{""La"": 1.0}","{""Zr"": 0.95, ""Ce"": 0.05}",10.787,,,,,,,,,,,,,,,,,,,,,,,high_entropy,icsd_literature
La2Ce0.2Zr1.8O7,La,"Ce,Zr","{""La"": 1.0}","{""Zr"": 0.9, ""Ce"": 0.1}",10.776,,,,,,,,,,,,,,,,,,,,,,,high_entropy,icsd_literature
La2Ce0.3Zr1.7O7,La,"Ce,Zr","{""La"": 1.0}","{""Zr"": 0.85, ""Ce"": 0.15}",10.815,,,,,,,,,,,,,,,,,,,,,,,high_entropy,icsd_literature
La2Ce0.4Zr1.6O7,La,"Ce,Zr","{""La"": 1.0}","{""Zr"": 0.8, ""Ce"": 0.2}",10.837,,,,,,,,,,,,,,,,,,,,,,,high_entropy,icsd_literature
Gd1.925Th0.075Zr1.925Al0.075O7,"Al,Gd","Th,Zr","{""Gd"": 0.9625, ""Al"": 0.0375}","{""Th"": 0.0375, ""Zr"": 0.9625}",10.527,,,,,,,,,,,,,,,,,,,,,,,high_entropy,icsd_literature
Gd1.9Th0.1Zr1.9Al0.1O7,"Al,Gd","Th,Zr","{""Gd"": 0.95, ""Al"": 0.05}","{""Th"": 0.05, ""Zr"": 0.95}",10.531,,,,,,,,,,,,,,,,,,,,,,,high_entropy,icsd_literature
Gd1.85Th0.15Zr1.85Al0.15O7,"Al,Gd","Th,Zr","{""Gd"": 0.925, ""Al"": 0.075}","{""Th"": 0.075, ""Zr"": 0.925}",10.537,,,,,,,,,,,,,,,,,,,,,,,high_entropy,icsd_literature
Gd1.8Th0.2Zr1.8Al0.2O7,"Al,Gd","Th,Zr","{""Gd"": 0.9, ""Al"": 0.1}","{""Th"": 0.1, ""Zr"": 0.9}",10.543,,,,,,,,,,,,,,,,,,,,,,,high_entropy,icsd_literature
Nb0.66Cr1.88Bi1.46O7,"Bi,Cr",Nb,"{""Bi"": 0.437125748502994, ""Cr"": 0.5628742514970061}","{""Nb"": 1.0}",10.4638,,,,,,,,,,,,,,,,,,,,,,,high_entropy,icsd_literature
Nb0.66Cr1.88Bi1.46O7,"Bi,Cr",Nb,"{""Bi"": 0.437125748502994, ""Cr"": 0.5628742514970061}","{""Nb"": 1.0}",10.4634,,,,,,,,,,,,,,,,,,,,,,,high_entropy,icsd_literature
NdGdZr2O7,"Gd,Nd",Zr,"{""Nd"": 0.5, ""Gd"": 0.5}","{""Zr"": 1.0}",10.61575,,,,,,,,,,,,,,,,,,,,,,,high_entropy,icsd_literature
Nd1Gd1Zr1.95Sc0.05O7,"Gd,Nd,Sc",Zr,"{""Nd"": 0.48780487804878053, ""Gd"": 0.48780487804878053, ""Sc"": 0.02439024390243903}","{""Zr"": 1.0}",10.61221,,,,,,,,,,,,,,,,,,,,,,,high_entropy,icsd_literature
Nd1Gd1Zr1.9Sc0.1O7,"Gd,Nd,Sc",Zr,"{""Nd"": 0.47619047619047616, ""Gd"": 0.47619047619047616, ""Sc"": 0.047619047619047616}","{""Zr"": 1.0}",10.61193,,,,,,,,,,,,,,,,,,,,,,,high_entropy,icsd_literature
Nd1Gd1Zr1.85Sc0.15O7,"Gd,Nd,Sc",Zr,"{""Nd"": 0.46511627906976744, ""Gd"": 0.46511627906976744, ""Sc"": 0.06976744186046512}","{""Zr"": 1.0}",10.60965,,,,,,,,,,,,,,,,,,,,,,,high_entropy,icsd_literature
Ca1.25Sm0.5Ta1Ti1.25O7,"Ca,Sm","Ta,Ti","{""Ca"": 0.7142857142857143, ""Sm"": 0.2857142857142857}","{""Ti"": 0.5555555555555556, ""Ta"": 0.4444444444444444}",10.2715,,,,,,,,,,,,,,,,,,,,,,,high_entropy,icsd_literature
