Repository: rben24/HECPyrochlore

# HEC Pyrochlore Oxide Property Predictor

Machine-learning pipeline for predicting **lattice parameter**, **thermal conductivity**,
and **Vickers hardness** of high-entropy pyrochlore oxides (A₂B₂O₇) from composition alone.

> **Note on this README:** the sections below were reconstructed by reading the actual
> code (`src/`, `models/`) rather than relying on module docstrings, several of which are
> out of date. Where the code and its own comments disagree, the code's behavior is what's
> documented here, and the discrepancy is flagged in [Known Inconsistencies](#known-inconsistencies--stale-docs).

---

File: data/processed/hec_pyrochlore.csv (part 2 of 4)
Composition,Sample A,Sample B,a_stoich_json,b_stoich_json,Lattice Parameter (Å),Thermal Conductivity (W/m/K),Vickers Hardness (GPa),CTE (K^-1),Relative Density %,Density Measured,Density Calculated,Bulk Modulus (GPa),Shear Modulus (GPa),Youngs Modulus (GPa),Poisson Ratio,Fracture Toughness (Mpa*m^.5),Specific Heat (Jg^−1K^−1),Thermal Diffusivity  (mm² s⁻¹),High Temp CTE,Temperature (K),Ionic Radius A (Å),Ionic Radius B (Å),oxygen_param_x,rA/rB (Å),Size disorder (δ %),Porosity (%),Grain Size (μm),compound_type,data_source
Ca1Sm0.75Ta0.75Ti1.5O7,"Ca,Sm","Ta,Ti","{""Ca"": 0.5714285714285714, ""Sm"": 0.42857142857142855}","{""Ti"": 0.6666666666666666, ""Ta"": 0.3333333333333333}",10.243,,,,,,,,,,,,,,,,,,,,,,,high_entropy,icsd_literature
Ca0.75Sm1Ta0.5Ti1.75O7,"Ca,Sm,Ta",Ti,"{""Ca"": 0.3333333333333333, ""Sm"": 0.4444444444444444, ""Ta"": 0.2222222222222222}","{""Ti"": 1.0}",10.2042,,,,,,,,,,,,,,,,,,,,,,,high_entropy,icsd_literature
Ca0.75Sm1Ta0.375Ti1.75Nb0.125O7,"Ca,Sm,Ta","Nb,Ti","{""Ca"": 0.35294117647058826, ""Sm"": 0.47058823529411764, ""Ta"": 0.17647058823529413}","{""Ti"": 0.9333333333333333, ""Nb"": 0.06666666666666667}",10.2049,,,,,,,,,,,,,,,,,,,,,,,high_entropy,icsd_literature
Ca0.75Sm1Ta0.25Ti1.75Nb0.25O7,"Ca,Sm,Ta","Nb,Ti","{""Ca"": 0.375, ""Sm"": 0.5, ""Ta"": 0.125}","{""Ti"": 0.875, ""Nb"": 0.125}",10.2206,,,,,,,,,,,,,,,,,,,,,,,high_entropy,icsd_literature
Ca0.75Sm1Ta0.125Ti1.75Nb0.375O7,"Ca,Sm,Ta","Nb,Ti","{""Ca"": 0.4, ""Sm"": 0.5333333333333333, ""Ta"": 0.06666666666666667}","{""Ti"": 0.8235294117647058, ""Nb"": 0.17647058823529413}",10.22,,,,,,,,,,,,,,,,,,,,,,,high_entropy,icsd_literature
Ca0.75Sm1Ti1.75Nb0.5O7,"Ca,Sm","Nb,Ti","{""Ca"": 0.42857142857142855, ""Sm"": 0.5714285714285714}","{""Ti"": 0.7777777777777778, ""Nb"": 0.2222222222222222}",10.2257,,,,,,,,,,,,,,,,,,,,,,,high_entropy,icsd_literature
Ca1Sm0.75Ti1.5Nb0.75O7,"Ca,Sm","Nb,Ti","{""Ca"": 0.5714285714285714, ""Sm"": 0.42857142857142855}","{""Ti"": 0.6666666666666666, ""Nb"": 0.3333333333333333}",10.2454,,,,,,,,,,,,,,,,,,,,,,,high_entropy,icsd_literature
Ca1.25Sm0.5Ti1.25Nb1O7,"Ca,Sm","Nb,Ti","{""Ca"": 0.7142857142857143, ""Sm"": 0.2857142857142857}","{""Ti"": 0.5555555555555556, ""Nb"": 0.4444444444444444}",10.2737,,,,,,,,,,,,,,,,,,,,,,,high_entropy,icsd_literature
Ca1Ce0.8Mn0.2Nb1Sn1O7,"Ca,Ce","Mn,Nb,Sn","{""Ca"": 0.5555555555555556, ""Ce"": 0.4444444444444445}","{""Nb"": 0.45454545454545453, ""Mn"": 0.09090909090909091, ""Sn"": 0.45454545454545453}",10.41883,,,,,,,,,,,,,,,,,,,,,,,high_entropy,icsd_literature
Ca1Ce0.6Mn0.4Nb1Sn1O7,"Ca,Ce","Mn,Nb,Sn","{""Ca"": 0.625, ""Ce"": 0.37499999999999994}","{""Nb"": 0.4166666666666667, ""Mn"": 0.16666666666666669, ""Sn"": 0.4166666666666667}",10.39855,,,,,,,,,,,,,,,,,,,,,,,high_entropy,icsd_literature
Ca1Ce0.4Mn0.6Nb1Sn1O7,"Ca,Ce,Sn","Mn,Nb","{""Ca"": 0.4166666666666667, ""Ce"": 0.16666666666666669, ""Sn"": 0.4166666666666667}","{""Nb"": 0.625, ""Mn"": 0.37499999999999994}",10.39391,,,,,,,,,,,,,,,,,,,,,,,high_entropy,icsd_literature
Yb0.1Y1.9Sn2O7,"Y,Yb",Sn,"{""Y"": 0.95, ""Yb"": 0.05}","{""Sn"": 1.0}",10.37036,,,,,,,,,,,,,,,,,,,,,,,high_entropy,icsd_literature
Yb0.1Gd1.9Sn2O7,"Gd,Yb",Sn,"{""Gd"": 0.95, ""Yb"": 0.05}","{""Sn"": 1.0}",10.45421,,,,,,,,,,,,,,,,,,,,,,,high_entropy,icsd_literature
EuGdTi2O7,"Eu,Gd",Ti,"{""Gd"": 0.5, ""Eu"": 0.5}","{""Ti"": 1.0}",10.197,,,,,,,,,,,,,,,,,,,,,,,high_entropy,icsd_literature
EuDyTi2O7,"Dy,Eu",Ti,"{""Dy"": 0.5, ""Eu"": 0.5}","{""Ti"": 1.0}",10.165,,,,,,,,,,,,,,,,,,,,,,,high_entropy,icsd_literature
Ti2Fe0.4Bi1.6O7,"Bi,Fe",Ti,"{""Bi"": 0.8, ""Fe"": 0.2}","{""Ti"": 1.0}",10.3328,,,,,,,,,,,,,,,,,,,,,,,high_entropy,icsd_literature
Yb1.82Sc0.18Ti2O7,"Sc,Yb",Ti,"{""Yb"": 0.91, ""Sc"": 0.09}","{""Ti"": 1.0}",10.0082,,,,,,,,,,,,,,,,,,,,,,,high_entropy,icsd_literature
Mg1Nb1.5Bi1.5O7,"Bi,Mg",Nb,"{""Bi"": 0.6, ""Mg"": 0.4}","{""Nb"": 1.0}",10.558,,,,,,,,,,,,,,,,,,,,,,,high_entropy,icsd_literature
Mg0.8Nb1.4667Zn0.1333Bi1.6O7,"Bi,Mg,Zn",Nb,"{""Bi"": 0.6315872577270754, ""Mg"": 0.3157936288635377, ""Zn"": 0.052619113409386964}","{""Nb"": 1.0}",10.5515,,,,,,,,,,,,,,,,,,,,,,,high_entropy,icsd_literature
Mg0.6Nb1.433Zn0.267Bi1.7O7,"Bi,Mg,Zn",Nb,"{""Bi"": 0.662251655629139, ""Mg"": 0.23373587845734317, ""Zn"": 0.10401246591351772}","{""Nb"": 1.0}",10.5657,,,,,,,,,,,,,,,,,,,,,,,high_entropy,icsd_literature
Nb1.5Cu1Bi1.5O7,"Bi,Cu",Nb,"{""Bi"": 0.6, ""Cu"": 0.4}","{""Nb"": 1.0}",10.52679,,,,,,,,,,,,,,,,,,,,,,,high_entropy,icsd_literature
EuGdTi2O7,"Eu,Gd",Ti,"{""Gd"": 0.5, ""Eu"": 0.5}","{""Ti"": 1.0}",10.197,,,,,,,,,,,,,,,,,,,,,,,high_entropy,icsd_literature
EuYTi2O7,"Eu,Y",Ti,"{""Y"": 0.5, ""Eu"": 0.5}","{""Ti"": 1.0}",10.157,,,,,,,,,,,,,,,,,,,,,,,high_entropy,icsd_literature
Ca0.4Sm1.2Zr0.4Ti2O7,"Ca,Sm","Ti,Zr","{""Ca"": 0.25, ""Sm"": 0.7499999999999999}","{""Zr"": 0.16666666666666669, ""Ti"": 0.8333333333333334}",10.1696,,,,,,,,,,,,,,,,,,,,,,,high_entropy,icsd_literature
Ca0.3Sm1.4Zr0.3Ti2O7,"Ca,Sm","Ti,Zr","{""Ca"": 0.17647058823529413, ""Sm"": 0.8235294117647058}","{""Zr"": 0.13043478260869565, ""Ti"": 0.8695652173913044}",10.1891,,,,,,,,,,,,,,,,,,,,,,,high_entropy,icsd_literature
Ca0.2Sm1.6Zr0.2Ti2O7,"Ca,Sm","Ti,Zr","{""Ca"": 0.11111111111111112, ""Sm"": 0.888888888888889}","{""Zr"": 0.09090909090909091, ""Ti"": 0.9090909090909091}",10.2016,,,,,,,,,,,,,,,,,,,,,,,high_entropy,icsd_literature
Ca0.1Sm1.8Zr0.1Ti2O7,"Ca,Sm","Ti,Zr","{""Ca"": 0.05263157894736842, ""Sm"": 0.9473684210526315}","{""Zr"": 0.047619047619047616, ""Ti"": 0.9523809523809523}",10.2183,,,,,,,,,,,,,,,,,,,,,,,high_entropy,icsd_literature
Sc0.5Ti2Bi1.5O7,"Bi,Sc",Ti,"{""Bi"": 0.75, ""Sc"": 0.25}","{""Ti"": 1.0}",10.3105,,,,,,,,,,,,,,,,,,,,,,,high_entropy,icsd_literature
Ti2In0.5Bi1.5O7,"Bi,In",Ti,"{""Bi"": 0.75, ""In"": 0.25}","{""Ti"": 1.0}",10.3271,,,,,,,,,,,,,,,,,,,,,,,high_entropy,icsd_literature
Gd2Zr0.3Ti1.7O7,Gd,"Ti,Zr","{""Gd"": 1.0}","{""Ti"": 0.85, ""Zr"": 0.15}",10.23104,,,,,,,,,,,,,,,,,,,,,,,high_entropy,icsd_literature
Gd2Zr0.3Ti1.7O7,Gd,"Ti,Zr","{""Gd"": 1.0}","{""Ti"": 0.85, ""Zr"": 0.15}",10.42,,,,,,,,,,,,,,,,,,,,,,,high_entropy,icsd_literature
Gd2Zr0.5Ti1.5O7,Gd,"Ti,Zr","{""Gd"": 1.0}","{""Ti"": 0.75, ""Zr"": 0.25}",10.26928,,,,,,,,,,,,,,,,,,,,,,,high_entropy,icsd_literature
Gd2Zr0.5Ti1.5O7,Gd,"Ti,Zr","{""Gd"": 1.0}","{""Ti"": 0.75, ""Zr"": 0.25}",10.3372,,,,,,,,,,,,,,,,,,,,,,,high_entropy,icsd_literature
Gd2ZrTiO7,Gd,"Ti,Zr","{""Gd"": 1.0}","{""Ti"": 0.5, ""Zr"": 0.5}",10.35152,,,,,,,,,,,,,,,,,,,,,,,high_entropy,icsd_literature
Gd2ZrTiO7,Gd,"Ti,Zr","{""Gd"": 1.0}","{""Ti"": 0.5, ""Zr"": 0.5}",10.3659,,,,,,,,,,,,,,,,,,,,,,,high_entropy,icsd_literature
Gd2Zr1.5Ti0.5O7,Gd,"Ti,Zr","{""Gd"": 1.0}","{""Ti"": 0.25, ""Zr"": 0.75}",10.45829,,,,,,,,,,,,,,,,,,,,,,,high_entropy,icsd_literature
Gd2Zr1.5Ti0.5O7,Gd,"Ti,Zr","{""Gd"": 1.0}","{""Ti"": 0.25, ""Zr"": 0.75}",10.46544,,,,,,,,,,,,,,,,,,,,,,,high_entropy,icsd_literature
Gd2Zr1.7Ti0.3O7,Gd,"Ti,Zr","{""Gd"": 1.0}","{""Ti"": 0.15, ""Zr"": 0.85}",10.48699,,,,,,,,,,,,,,,,,,,,,,,high_entropy,icsd_literature
Y1.758Dy0.242Ta0.014Ti1.986O7,"Dy,Y","Ta,Ti","{""Y"": 0.879, ""Dy"": 0.121}","{""Ti"": 0.993, ""Ta"": 0.007}",10.1109,,,,,,,,,,,,,,,,,,,,,,,high_entropy,icsd_literature
CoRuPb2O7,Pb,"Co,Ru","{""Pb"": 1.0}","{""Ru"": 0.5, ""Co"": 0.5}",10.1623,,,,,,,,,,,,,,,,,,,,,,,high_entropy,icsd_literature
NbInBi2O7,"Bi,In",Nb,"{""Bi"": 0.6666666666666666, ""In"": 0.3333333333333333}","{""Nb"": 1.0}",10.7793,,,,,,,,,,,,,,,,,,,,,,,high_entropy,icsd_literature
Sr0.05La1.95Zr2O6.975,"La,Sr",Zr,"{""La"": 0.975, ""Sr"": 0.025}","{""Zr"": 1.0}",10.8068,,,,,,,,,,,,,,,,,,,,,,,high_entropy,icsd_literature
TaGaBi2O7,"Bi,Ga",Ta,"{""Bi"": 0.6666666666666666, ""Ga"": 0.3333333333333333}","{""Ta"": 1.0}",10.4516,,,,,,,,,,,,,,,,,,,,,,,high_entropy,icsd_literature
Pr1.625Cu0.375Ru2O7,"Cu,Pr",Ru,"{""Pr"": 0.8125, ""Cu"": 0.1875}","{""Ru"": 1.0}",10.292,,,,,,,,,,,,,,,,,,,,,,,high_entropy,icsd_literature
Dy1.625Cu0.375Ru2O7,"Cu,Dy",Ru,"{""Dy"": 0.8125, ""Cu"": 0.1875}","{""Ru"": 1.0}",10.157,,,,,,,,,,,,,,,,,,,,,,,high_entropy,icsd_literature
Dy1.95Ti2Fe0.05O7,"Dy,Fe",Ti,"{""Dy"": 0.975, ""Fe"": 0.025}","{""Ti"": 1.0}",10.1208,,,,,,,,,,,,,,,,,,,,,,,high_entropy,icsd_literature
Dy1.9Ti2Fe0.1O7,"Dy,Fe",Ti,"{""Dy"": 0.95, ""Fe"": 0.05}","{""Ti"": 1.0}",10.1143,,,,,,,,,,,,,,,,,,,,,,,high_entropy,icsd_literature
Dy1.85Ti2Fe0.15O7,"Dy,Fe",Ti,"{""Dy"": 0.925, ""Fe"": 0.075}","{""Ti"": 1.0}",10.1077,,,,,,,,,,,,,,,,,,,,,,,high_entropy,icsd_literature
La0.4Gd1.6Zr2O7,"Gd,La",Zr,"{""La"": 0.2, ""Gd"": 0.8}","{""Zr"": 1.0}",10.5934,,,,,,,,,,,,,,,,,,,,,,,high_entropy,icsd_literature
CaYTiNbO7,"Ca,Y","Nb,Ti","{""Ca"": 0.5, ""Y"": 0.5}","{""Ti"": 0.5, ""Nb"": 0.5}",10.246,,,,,,,,,,,,,,,,,,,,,,,high_entropy,icsd_literature
Y2Zr0.2Sn1.8O7,Y,"Sn,Zr","{""Y"": 1.0}","{""Zr"": 0.1, ""Sn"": 0.9}",10.38564,,,,,,,,,,,,,,,,,,,,,,,high_entropy,icsd_literature
Y2Hf0.5Ti1.5O7,Y,"Hf,Ti","{""Y"": 1.0}","{""Ti"": 0.75, ""Hf"": 0.25}",10.179,,,,,,,,,,,,,,,,,,,,,,,high_entropy,icsd_literature
Y2HfTiO7,Y,"Hf,Ti","{""Y"": 1.0}","{""Ti"": 0.5, ""Hf"": 0.5}",10.2524,,,,,,,,,,,,,,,,,,,,,,,high_entropy,icsd_literature
Y2Hf1.5Ti0.5O7,Y,"Hf,Ti","{""Y"": 1.0}","{""Ti"": 0.25, ""Hf"": 0.75}",10.3246,,,,,,,,,,,,,,,,,,,,,,,high_entropy,icsd_literature
Sc0.4Ti2Bi1.6O7,"Bi,Sc",Ti,"{""Bi"": 0.8, ""Sc"": 0.2}","{""Ti"": 1.0}",10.3274,,,,,,,,,,,,,,,,,,,,,,,high_entropy,icsd_literature
Sc0.4Ti2Bi1.6O7,"Bi,Sc",Ti,"{""Bi"": 0.8, ""Sc"": 0.2}","{""Ti"": 1.0}",10.3276,,,,,,,,,,,,,,,,,,,,,,,high_entropy,icsd_literature
Ca0.63Pr1.37Mo2O7,"Ca,Pr",Mo,"{""Pr"": 0.685, ""Ca"": 0.315}","{""Mo"": 1.0}",10.4329,,,,,,,,,,,,,,,,,,,,,,,high_entropy,icsd_literature
Gd2Zr1.3Ti0.7O7,Gd,"Ti,Zr","{""Gd"": 1.0}","{""Ti"": 0.35, ""Zr"": 0.65}",10.4154,,,,,,,,,,,,,,,,,,,,,,,high_entropy,icsd_literature
Gd2Zr0.7Ti1.3O7,Gd,"Ti,Zr","{""Gd"": 1.0}","{""Ti"": 0.65, ""Zr"": 0.35}",10.3208,,,,,,,,,,,,,,,,,,,,,,,high_entropy,icsd_literature
Gd2Zr0.7Ti1.3O7,Gd,"Ti,Zr","{""Gd"": 1.0}","{""Ti"": 0.65, ""Zr"": 0.35}",10.3171,,,,,,,,,,,,,,,,,,,,,,,high_entropy,icsd_literature
Eu1.33Ti2Bi0.66O7,"Bi,Eu",Ti,"{""Bi"": 0.3316582914572864, ""Eu"": 0.6683417085427136}","{""Ti"": 1.0}",10.25373,,,,,,,,,,,,,,,,,,,,,,,high_entropy,icsd_literature
Ho1.33Ti2Bi0.66O7,"Bi,Ho",Ti,"{""Bi"": 0.3316582914572864, ""Ho"": 0.6683417085427136}","{""Ti"": 1.0}",10.18701,,,,,,,,,,,,,,,,,,,,,,,high_entropy,icsd_literature
Yb1.33Ti2Bi0.66O7,"Bi,Yb",Ti,"{""Bi"": 0.3316582914572864, ""Yb"": 0.6683417085427136}","{""Ti"": 1.0}",10.1453,,,,,,,,,,,,,,,,,,,,,,,high_entropy,icsd_literature
Yb1.33Ti2Bi0.66O7,"Bi,Yb",Ti,"{""Bi"": 0.3316582914572864, ""Yb"": 0.6683417085427136}","{""Ti"": 1.0}",10.14548,,,,,,,,,,,,,,,,,,,,,,,high_entropy,icsd_literature
Pr2ScNbO7,"Pr,Sc",Nb,"{""Pr"": 0.6666666666666666, ""Sc"": 0.3333333333333333}","{""Nb"": 1.0}",10.5532,,,,,,,,,,,,,,,,,,,,,,,high_entropy,icsd_literature
Nd2ScNbO7,"Nd,Sc",Nb,"{""Nd"": 0.6666666666666666, ""Sc"": 0.3333333333333333}","{""Nb"": 1.0}",10.5266,,,,,,,,,,,,,,,,,,,,,,,high_entropy,icsd_literature
Eu2ScNbO7,"Eu,Sc",Nb,"{""Sc"": 0.3333333333333333, ""Eu"": 0.6666666666666666}","{""Nb"": 1.0}",10.4368,,,,,,,,,,,,,,,,,,,,,,,high_entropy,icsd_literature
Gd2ScNbO7,"Gd,Sc",Nb,"{""Gd"": 0.6666666666666666, ""Sc"": 0.3333333333333333}","{""Nb"": 1.0}",10.4237,,,,,,,,,,,,,,,,,,,,,,,high_entropy,icsd_literature
Dy2ScNbO7,"Dy,Sc",Nb,"{""Dy"": 0.6666666666666666, ""Sc"": 0.3333333333333333}","{""Nb"": 1.0}",10.3601,,,,,,,,,,,,,,,,,,,,,,,high_entropy,icsd_literature
Nd2NbGaO7,"Ga,Nd",Nb,"{""Nd"": 0.6666666666666666, ""Ga"": 0.3333333333333333}","{""Nb"": 1.0}",10.3534,,,,,,,,,,,,,,,,,,,,,,,high_entropy,icsd_literature
Eu2NbGaO7,"Eu,Ga",Nb,"{""Ga"": 0.3333333333333333, ""Eu"": 0.6666666666666666}","{""Nb"": 1.0}",10.2709,,,,,,,,,,,,,,,,,,,,,,,high_entropy,icsd_literature
Gd2NbGaO7,"Ga,Gd",Nb,"{""Gd"": 0.6666666666666666, ""Ga"": 0.3333333333333333}","{""Nb"": 1.0}",10.2661,,,,,,,,,,,,,,,,,,,,,,,high_entropy,icsd_literature
Dy2NbGaO7,"Dy,Ga",Nb,"{""Dy"": 0.6666666666666666, ""Ga"": 0.3333333333333333}","{""Nb"": 1.0}",10.1992,,,,,,,,,,,,,,,,,,,,,,,high_entropy,icsd_literature
Nd2NbInO7,"In,Nd",Nb,"{""Nd"": 0.6666666666666666, ""In"": 0.3333333333333333}","{""Nb"": 1.0}",10.5651,,,,,,,,,,,,,,,,,,,,,,,high_entropy,icsd_literature
Gd2NbInO7,"Gd,In",Nb,"{""Gd"": 0.6666666666666666, ""In"": 0.3333333333333333}","{""Nb"": 1.0}",10.4839,,,,,,,,,,,,,,,,,,,,,,,high_entropy,icsd_literature
Mn0.6Nb0.6Bi0.8O3.4875,Bi,"Mn,Nb","{""Bi"": 1.0}","{""Nb"": 0.5, ""Mn"": 0.5}",10.47616,,,,,,,,,,,,,,,,,,,,,,,high_entropy,icsd_literature
Tb0.6Gd1.4Zr2O7,"Gd,Tb",Zr,"{""Gd"": 0.7, ""Tb"": 0.3}","{""Zr"": 1.0}",10.5036,,,,,,,,,,,,,,,,,,,,,,,high_entropy,icsd_literature
Bi0.5Ir2Pb1.5O7,"Bi,Ir",Pb,"{""Bi"": 0.2, ""Ir"": 0.8}","{""Pb"": 1.0}",10.1838,,,,,,,,,,,,,,,,,,,,,,,high_entropy,icsd_literature
BiIr2PbO7,"Bi,Ir",Pb,"{""Bi"": 0.3333333333333333, ""Ir"": 0.6666666666666666}","{""Pb"": 1.0}",10.19191,,,,,,,,,,,,,,,,,,,,,,,high_entropy,icsd_literature
Bi1.5Ir2Pb0.5O7,Bi,"Ir,Pb","{""Bi"": 1.0}","{""Pb"": 0.2, ""Ir"": 0.8}",10.21714,,,,,,,,,,,,,,,,,,,,,,,high_entropy,icsd_literature
Ca1Y1.5Nb1.5O7,"Ca,Y",Nb,"{""Ca"": 0.4, ""Y"": 0.6}","{""Nb"": 1.0}",10.459,,,,,,,,,,,,,,,,,,,,,,,high_entropy,icsd_literature
Ca1Eu0.05Y1.45Nb1.5O7,"Ca,Y","Eu,Nb","{""Ca"": 0.4081632653061224, ""Y"": 0.5918367346938775}","{""Nb"": 0.9677419354838709, ""Eu"": 0.03225806451612903}",10.4618,,,,,,,,,,,,,,,,,,,,,,,high_entropy,icsd_literature
Ca1Eu0.15Y1.35Nb1.5O7,"Ca,Y","Eu,Nb","{""Ca"": 0.425531914893617, ""Y"": 0.574468085106383}","{""Nb"": 0.9090909090909092, ""Eu"": 0.09090909090909091}",10.4689,,,,,,,,,,,,,,,,,,,,,,,high_entropy,icsd_literature
Ca1Eu0.25Y1.25Nb1.5O7,"Ca,Y","Eu,Nb","{""Ca"": 0.4444444444444444, ""Y"": 0.5555555555555556}","{""Nb"": 0.8571428571428571, ""Eu"": 0.14285714285714285}",10.4747,,,,,,,,,,,,,,,,,,,,,,,high_entropy,icsd_literature
Ca1Eu0.375Y1.125Nb1.5O7,"Ca,Y","Eu,Nb","{""Ca"": 0.47058823529411764, ""Y"": 0.5294117647058824}","{""Nb"": 0.8, ""Eu"": 0.2}",10.4832,,,,,,,,,,,,,,,,,,,,,,,high_entropy,icsd_literature
Ca1Eu0.5Y1Nb1.5O7,"Ca,Y","Eu,Nb","{""Ca"": 0.5, ""Y"": 0.5}","{""Nb"": 0.75, ""Eu"": 0.25}",10.489,,,,,,,,,,,,,,,,,,,,,,,high_entropy,icsd_literature
Ca1Eu0.625Y0.875Nb1.5O7,"Ca,Y","Eu,Nb","{""Ca"": 0.5333333333333333, ""Y"": 0.4666666666666667}","{""Nb"": 0.7058823529411765, ""Eu"": 0.29411764705882354}",10.4991,,,,,,,,,,,,,,,,,,,,,,,high_entropy,icsd_literature
La2Y0.6667Zr0.6667Nb0.6667O7,"La,Y","Nb,Zr","{""La"": 0.7499906251171861, ""Y"": 0.25000937488281394}","{""Zr"": 0.5, ""Nb"": 0.5}",10.80698,,,,,,,,,,,,,,,,,,,,,,,high_entropy,icsd_literature
Nd2Y0.6667Zr0.6667Nb0.6667O7,"Nd,Y","Nb,Zr","{""Nd"": 0.7499906251171861, ""Y"": 0.25000937488281394}","{""Zr"": 0.5, ""Nb"": 0.5}",10.68908,,,,,,,,,,,,,,,,,,,,,,,high_entropy,icsd_literature
Sm2Y0.6667Zr0.6667Nb0.6667O7,"Sm,Y","Nb,Zr","{""Sm"": 0.7499906251171861, ""Y"": 0.25000937488281394}","{""Zr"": 0.5, ""Nb"": 0.5}",10.6231,,,,,,,,,,,,,,,,,,,,,,,high_entropy,icsd_literature
Gd2Hf1.6Ti0.4O7,Gd,"Hf,Ti","{""Gd"": 1.0}","{""Hf"": 0.8, ""Ti"": 0.2}",10.42488,,,,,,,,,,,,,,,,,,,,,,,high_entropy,icsd_literature
Gd2Hf0.8Ti1.2O7,Gd,"Hf,Ti","{""Gd"": 1.0}","{""Hf"": 0.4, ""Ti"": 0.6}",10.32151,,,,,,,,,,,,,,,,,,,,,,,high_entropy,icsd_literature
Gd2Hf0.4Ti1.6O7,Gd,"Hf,Ti","{""Gd"": 1.0}","{""Hf"": 0.2, ""Ti"": 0.8}",10.27171,,,,,,,,,,,,,,,,,,,,,,,high_entropy,icsd_literature
Gd2Hf1.6Ti0.4O7,Gd,"Hf,Ti","{""Gd"": 1.0}","{""Hf"": 0.8, ""Ti"": 0.2}",10.42064,,,,,,,,,,,,,,,,,,,,,,,high_entropy,icsd_literature
Gd2Hf1.2Ti0.8O7,Gd,"Hf,Ti","{""Gd"": 1.0}","{""Hf"": 0.6, ""Ti"": 0.4}",10.36858,,,,,,,,,,,,,,,,,,,,,,,high_entropy,icsd_literature
Gd2Hf0.8Ti1.2O7,Gd,"Hf,Ti","{""Gd"": 1.0}","{""Hf"": 0.4, ""Ti"": 0.6}",10.31717,,,,,,,,,,,,,,,,,,,,,,,high_entropy,icsd_literature
Ce0.1Sm1.9Zr1.9Sc0.1O7,"Sc,Sm","Ce,Zr","{""Sm"": 0.95, ""Sc"": 0.05}","{""Zr"": 0.95, ""Ce"": 0.05}",10.5758,,,,,,,,,,,,,,,,,,,,,,,high_entropy,icsd_literature
Ce0.2Sm1.8Zr1.8Sc0.2O7,"Sc,Sm","Ce,Zr","{""Sm"": 0.9, ""Sc"": 0.09999999999999999}","{""Zr"": 0.9, ""Ce"": 0.09999999999999999}",10.5718,,,,,,,,,,,,,,,,,,,,,,,high_entropy,icsd_literature
Ce0.3Sm1.7Zr1.7Sc0.3O7,"Sc,Sm","Ce,Zr","{""Sm"": 0.85, ""Sc"": 0.15}","{""Zr"": 0.85, ""Ce"": 0.15}",10.568,,,,,,,,,,,,,,,,,,,,,,,high_entropy,icsd_literature
Ce0.4Sm1.6Zr1.6Sc0.4O7,"Sc,Sm","Ce,Zr","{""Sm"": 0.8, ""Sc"": 0.2}","{""Zr"": 0.8, ""Ce"": 0.2}",10.56,,,,,,,,,,,,,,,,,,,,,,,high_entropy,icsd_literature
Nd1.8Ho0.2Zr2O7,"Ho,Nd",Zr,"{""Ho"": 0.1, ""Nd"": 0.9}","{""Zr"": 1.0}",10.6049,,,,,,,,,,,,,,,,,,,,,,,high_entropy,icsd_literature
Nd1.6Ho0.4Zr2O7,"Ho,Nd",Zr,"{""Ho"": 0.2, ""Nd"": 0.8}","{""Zr"": 1.0}",10.5871,,,,,,,,,,,,,,,,,,,,,,,high_entropy,icsd_literature
Nd1.4Ho0.6Zr2O7,"Ho,Nd",Zr,"{""Ho"": 0.3, ""Nd"": 0.7}","{""Zr"": 1.0}",10.5652,,,,,,,,,,,,,,,,,,,,,,,high_entropy,icsd_literature
Nd1.2Ho0.8Zr2O7,"Ho,Nd",Zr,"{""Ho"": 0.4, ""Nd"": 0.6}","{""Zr"": 1.0}",10.5607,,,,,,,,,,,,,,,,,,,,,,,high_entropy,icsd_literature
Nd1.1Ho0.9Zr2O7,"Ho,Nd",Zr,"{""Ho"": 0.45, ""Nd"": 0.55}","{""Zr"": 1.0}",10.5563,,,,,,,,,,,,,,,,,,,,,,,high_entropy,icsd_literature
NdHoZr2O7,"Ho,Nd",Zr,"{""Ho"": 0.5, ""Nd"": 0.5}","{""Zr"": 1.0}",10.5093,,,,,,,,,,,,,,,,,,,,,,,high_entropy,icsd_literature
Gd1.9Eu0.1Ti2O7,"Eu,Gd",Ti,"{""Gd"": 0.95, ""Eu"": 0.05}","{""Ti"": 1.0}",10.187,,,,,,,,,,,,,,,,,,,,,,,high_entropy,icsd_literature
Gd1.8Eu0.2Ti2O7,"Eu,Gd",Ti,"{""Gd"": 0.9, ""Eu"": 0.1}","{""Ti"": 1.0}",10.188,,,,,,,,,,,,,,,,,,,,,,,high_entropy,icsd_literature
Gd1.5Eu0.5Ti2O7,"Eu,Gd",Ti,"{""Gd"": 0.75, ""Eu"": 0.25}","{""Ti"": 1.0}",10.191,,,,,,,,,,,,,,,,,,,,,,,high_entropy,icsd_literature
EuGdTi2O7,"Eu,Gd",Ti,"{""Gd"": 0.5, ""Eu"": 0.5}","{""Ti"": 1.0}",10.197,,,,,,,,,,,,,,,,,,,,,,,high_entropy,icsd_literature
Pr2Sc0.27Mo1.73O6.97,"Pr,Sc",Mo,"{""Pr"": 0.8810572687224669, ""Sc"": 0.11894273127753305}","{""Mo"": 1.0}",10.5271,,,,,,,,,,,,,,,,,,,,,,,high_entropy,icsd_literature
Sr0.2Sm1.8Mo2O7,"Sm,Sr",Mo,"{""Sm"": 0.9, ""Sr"": 0.1}","{""Mo"": 1.0}",10.4781,,,,,,,,,,,,,,,,,,,,,,,high_entropy,icsd_literature
Sm2Ta0.66Ti1.34O7,Sm,"Ta,Ti","{""Sm"": 1.0}","{""Ti"": 0.67, ""Ta"": 0.33}",10.385,,,,,,,,,,,,,,,,,,,,,,,high_entropy,icsd_literature
Nb1.48Co0.96Bi1.56O7,Bi,"Co,Nb","{""Bi"": 1.0}","{""Nb"": 0.6065573770491803, ""Co"": 0.39344262295081966}",10.5475,,,,,,,,,,,,,,,,,,,,,,,high_entropy,icsd_literature
Y2Ti0.05Ir1.95O7,Y,"Ir,Ti","{""Y"": 1.0}","{""Ti"": 0.025, ""Ir"": 0.975}",10.242,,,,,,,,,,,,,,,,,,,,,,,high_entropy,icsd_literature
Y2Ti0.1Ir1.9O7,Y,"Ir,Ti","{""Y"": 1.0}","{""Ti"": 0.05, ""Ir"": 0.95}",10.228,,,,,,,,,,,,,,,,,,,,,,,high_entropy,icsd_literature
Y2Ti0.2Ir1.8O7,Y,"Ir,Ti","{""Y"": 1.0}","{""Ti"": 0.1, ""Ir"": 0.9}",10.218,,,,,,,,,,,,,,,,,,,,,,,high_entropy,icsd_literature
Y2Ti0.3Ir1.7O7,Y,"Ir,Ti","{""Y"": 1.0}","{""Ti"": 0.15, ""Ir"": 0.85}",10.212,,,,,,,,,,,,,,,,,,,,,,,high_entropy,icsd_literature
Ta1.867Cd1.733Bi0.4O7,"Bi,Cd",Ta,"{""Bi"": 0.1875293014533521, ""Cd"": 0.812470698546648}","{""Ta"": 1.0}",10.421,,,,,,,,,,,,,,,,,,,,,,,high_entropy,icsd_literature
Ho2ScNbO7,"Ho,Sc",Nb,"{""Ho"": 0.6666666666666666, ""Sc"": 0.3333333333333333}","{""Nb"": 1.0}",10.332,,,,,,,,,,,,,,,,,,,,,,,high_entropy,icsd_literature
Sm2ScTaO7,"Sc,Sm",Ta,"{""Sm"": 0.6666666666666666, ""Sc"": 0.3333333333333333}","{""Ta"": 1.0}",10.466,,,,,,,,,,,,,,,,,,,,,,,high_entropy,icsd_literature
Ta1.5Zn1Bi1.5O7,"Bi,Zn",Ta,"{""Bi"": 0.6, ""Zn"": 0.4}","{""Ta"": 1.0}",10.54,,,,,,,,,,,,,,,,,,,,,,,high_entropy,icsd_literature
La1.94Pr0.06Zr2O7,"La,Pr",Zr,"{""La"": 0.97, ""Pr"": 0.03}","{""Zr"": 1.0}",10.7807,,,,,,,,,,,,,,,,,,,,,,,high_entropy,icsd_literature
La0.4Yb0.4Sm0.4Eu0.4Gd0.4Zr2O7,"Eu,Gd,La,Sm,Yb",Zr,"{""La"": 0.2, ""Sm"": 0.2, ""Gd"": 0.2, ""Yb"": 0.2, ""Eu"": 0.2}","{""Zr"": 1.0}",10.5763,,,,,,,,,,,,,,,,,,,,,,,high_entropy,icsd_literature
La0.4Yb0.4Nd0.4Eu0.4Gd0.4Zr2O7,"Eu,Gd,La,Nd,Yb",Zr,"{""La"": 0.2, ""Nd"": 0.2, ""Gd"": 0.2, ""Yb"": 0.2, ""Eu"": 0.2}","{""Zr"": 1.0}",10.5858,,,,,,,,,,,,,,,,,,,,,,,high_entropy,icsd_literature
La0.4Yb0.4Nd0.4Sm0.4Gd0.4Zr2O7,"Gd,La,Nd,Sm,Yb",Zr,"{""La"": 0.2, ""Nd"": 0.2, ""Sm"": 0.2, ""Gd"": 0.2, ""Yb"": 0.2}","{""Zr"": 1.0}",10.5937,,,,,,,,,,,,,,,,,,,,,,,high_entropy,icsd_literature
Ce0.1Nd2Zr1.9O7,Nd,"Ce,Zr","{""Nd"": 1.0}","{""Zr"": 0.95, ""Ce"": 0.05}",10.687,,,,,,,,,,,,,,,,,,,,,,,high_entropy,icsd_literature
Y0.2Bi1.8Ru2O7,"Bi,Y",Ru,"{""Bi"": 0.9, ""Y"": 0.1}","{""Ru"": 1.0}",10.2775,,,,,,,,,,,,,,,,,,,,,,,high_entropy,icsd_literature
Y0.4Bi1.6Ru2O7,"Bi,Y",Ru,"{""Bi"": 0.8, ""Y"": 0.2}","{""Ru"": 1.0}",10.2654,,,,,,,,,,,,,,,,,,,,,,,high_entropy,icsd_literature
Y0.5Bi1.5Ru2O7,"Bi,Y",Ru,"{""Bi"": 0.75, ""Y"": 0.25}","{""Ru"": 1.0}",10.2592,,,,,,,,,,,,,,,,,,,,,,,high_entropy,icsd_literature
Y0.6Bi1.4Ru2O7,"Bi,Y",Ru,"{""Bi"": 0.7, ""Y"": 0.3}","{""Ru"": 1.0}",10.2565,,,,,,,,,,,,,,,,,,,,,,,high_entropy,icsd_literature
Y0.8Bi1.2Ru2O7,"Bi,Y",Ru,"{""Bi"": 0.6, ""Y"": 0.4}","{""Ru"": 1.0}",10.2404,,,,,,,,,,,,,,,,,,,,,,,high_entropy,icsd_literature
YBiRu2O7,"Bi,Y",Ru,"{""Bi"": 0.5, ""Y"": 0.5}","{""Ru"": 1.0}",10.2273,,,,,,,,,,,,,,,,,,,,,,,high_entropy,icsd_literature
Y1.2Bi0.8Ru2O7,"Bi,Y",Ru,"{""Bi"": 0.4, ""Y"": 0.6}","{""Ru"": 1.0}",10.208,,,,,,,,,,,,,,,,,,,,,,,high_entropy,icsd_literature
Y1.4Bi0.6Ru2O7,"Bi,Y",Ru,"{""Bi"": 0.3, ""Y"": 0.7}","{""Ru"": 1.0}",10.1924,,,,,,,,,,,,,,,,,,,,,,,high_entropy,icsd_literature
Y1.5Bi0.5Ru2O7,"Bi,Y",Ru,"{""Bi"": 0.25, ""Y"": 0.75}","{""Ru"": 1.0}",10.1834,,,,,,,,,,,,,,,,,,,,,,,high_entropy,icsd_literature
Y1.6Bi0.4Ru2O7,"Bi,Y",Ru,"{""Bi"": 0.2, ""Y"": 0.8}","{""Ru"": 1.0}",10.1774,,,,,,,,,,,,,,,,,,,,,,,high_entropy,icsd_literature
Y1.8Bi0.2Ru2O7,"Bi,Y",Ru,"{""Bi"": 0.1, ""Y"": 0.9}","{""Ru"": 1.0}",10.1525,,,,,,,,,,,,,,,,,,,,,,,high_entropy,icsd_literature
Pr0.2Bi1.8Ru2O7,"Bi,Pr",Ru,"{""Bi"": 0.9, ""Pr"": 0.1}","{""Ru"": 1.0}",10.3037,,,,,,,,,,,,,,,,,,,,,,,high_entropy,icsd_literature
Pr0.5Bi1.5Ru2O7,"Bi,Pr",Ru,"{""Bi"": 0.75, ""Pr"": 0.25}","{""Ru"": 1.0}",10.319,,,,,,,,,,,,,,,,,,,,,,,high_entropy,icsd_literature
Pr0.6Bi1.4Ru2O7,"Bi,Pr",Ru,"{""Bi"": 0.7, ""Pr"": 0.3}","{""Ru"": 1.0}",10.3217,,,,,,,,,,,,,,,,,,,,,,,high_entropy,icsd_literature
PrBiRu2O7,"Bi,Pr",Ru,"{""Bi"": 0.5, ""Pr"": 0.5}","{""Ru"": 1.0}",10.3362,,,,,,,,,,,,,,,,,,,,,,,high_entropy,icsd_literature
Pr1.2Bi0.8Ru2O7,"Bi,Pr",Ru,"{""Bi"": 0.4, ""Pr"": 0.6}","{""Ru"": 1.0}",10.3489,,,,,,,,,,,,,,,,,,,,,,,high_entropy,icsd_literature
Pr1.4Bi0.6Ru2O7,"Bi,Pr",Ru,"{""Bi"": 0.3, ""Pr"": 0.7}","{""Ru"": 1.0}",10.3554,,,,,,,,,,,,,,,,,,,,,,,high_entropy,icsd_literature
Pr1.5Bi0.5Ru2O7,"Bi,Pr",Ru,"{""Bi"": 0.25, ""Pr"": 0.75}","{""Ru"": 1.0}",10.3565,,,,,,,,,,,,,,,,,,,,,,,high_entropy,icsd_literature
Pr1.6Bi0.4Ru2O7,"Bi,Pr",Ru,"{""Bi"": 0.2, ""Pr"": 0.8}","{""Ru"": 1.0}",10.3619,,,,,,,,,,,,,,,,,,,,,,,high_entropy,icsd_literature
Nd0.2Bi1.8Ru2O7,"Bi,Nd",Ru,"{""Bi"": 0.9, ""Nd"": 0.1}","{""Ru"": 1.0}",10.2988,,,,,,,,,,,,,,,,,,,,,,,high_entropy,icsd_literature
Nd0.5Bi1.5Ru2O7,"Bi,Nd",Ru,"{""Bi"": 0.75, ""Nd"": 0.25}","{""Ru"": 1.0}",10.3058,,,,,,,,,,,,,,,,,,,,,,,high_entropy,icsd_literature
Nd0.8Bi1.2Ru2O7,"Bi,Nd",Ru,"{""Bi"": 0.6, ""Nd"": 0.4}","{""Ru"": 1.0}",10.3142,,,,,,,,,,,,,,,,,,,,,,,high_entropy,icsd_literature
NdBiRu2O7,"Bi,Nd",Ru,"{""Bi"": 0.5, ""Nd"": 0.5}","{""Ru"": 1.0}",10.3188,,,,,,,,,,,,,,,,,,,,,,,high_entropy,icsd_literature
Nd1.2Bi0.8Ru2O7,"Bi,Nd",Ru,"{""Bi"": 0.4, ""Nd"": 0.6}","{""Ru"": 1.0}",10.326,,,,,,,,,,,,,,,,,,,,,,,high_entropy,icsd_literature
Nd1.4Bi0.6Ru2O7,"Bi,Nd",Ru,"{""Bi"": 0.3, ""Nd"": 0.7}","{""Ru"": 1.0}",10.3311,,,,,,,,,,,,,,,,,,,,,,,high_entropy,icsd_literature
Nd1.5Bi0.5Ru2O7,"Bi,Nd",Ru,"{""Bi"": 0.25, ""Nd"": 0.75}","{""Ru"": 1.0}",10.3306,,,,,,,,,,,,,,,,,,,,,,,high_entropy,icsd_literature
Nd1.6Bi0.4Ru2O7,"Bi,Nd",Ru,"{""Bi"": 0.2, ""Nd"": 0.8}","{""Ru"": 1.0}",10.3341,,,,,,,,,,,,,,,,,,,,,,,high_entropy,icsd_literature
Nd1.8Bi0.2Ru2O7,"Bi,Nd",Ru,"{""Bi"": 0.1, ""Nd"": 0.9}","{""Ru"": 1.0}",10.3311,,,,,,,,,,,,,,,,,,,,,,,high_entropy,icsd_literature
Sm0.2Bi1.8Ru2O7,"Bi,Sm",Ru,"{""Bi"": 0.9, ""Sm"": 0.1}","{""Ru"": 1.0}",10.2948,,,,,,,,,,,,,,,,,,,,,,,high_entropy,icsd_literature
Sm0.5Bi1.5Ru2O7,"Bi,Sm",Ru,"{""Bi"": 0.75, ""Sm"": 0.25}","{""Ru"": 1.0}",10.2921,,,,,,,,,,,,,,,,,,,,,,,high_entropy,icsd_literature
SmBiRu2O7,"Bi,Sm",Ru,"{""Bi"": 0.5, ""Sm"": 0.5}","{""Ru"": 1.0}",10.2902,,,,,,,,,,,,,,,,,,,,,,,high_entropy,icsd_literature
Sm1.2Bi0.8Ru2O7,"Bi,Sm",Ru,"{""Bi"": 0.4, ""Sm"": 0.6}","{""Ru"": 1.0}",10.2888,,,,,,,,,,,,,,,,,,,,,,,high_entropy,icsd_literature
Sm1.4Bi0.6Ru2O7,"Bi,Sm",Ru,"{""Bi"": 0.3, ""Sm"": 0.7}","{""Ru"": 1.0}",10.2862,,,,,,,,,,,,,,,,,,,,,,,high_entropy,icsd_literature
Sm1.5Bi0.5Ru2O7,"Bi,Sm",Ru,"{""Bi"": 0.25, ""Sm"": 0.75}","{""Ru"": 1.0}",10.2802,,,,,,,,,,,,,,,,,,,,,,,high_entropy,icsd_literature
Sm1.6Bi0.4Ru2O7,"Bi,Sm",Ru,"{""Bi"": 0.2, ""Sm"": 0.8}","{""Ru"": 1.0}",10.2831,,,,,,,,,,,,,,,,,,,,,,,high_entropy,icsd_literature
Sm1.8Bi0.2Ru2O7,"Bi,Sm",Ru,"{""Bi"": 0.1, ""Sm"": 0.9}","{""Ru"": 1.0}",10.2779,,,,,,,,,,,,,,,,,,,,,,,high_entropy,icsd_literature
Dy0.2Bi1.8Ru2O7,"Bi,Dy",Ru,"{""Bi"": 0.9, ""Dy"": 0.1}","{""Ru"": 1.0}",10.2839,,,,,,,,,,,,,,,,,,,,,,,high_entropy,icsd_literature
Dy0.5Bi1.5Ru2O7,"Bi,Dy",Ru,"{""Bi"": 0.75, ""Dy"": 0.25}","{""Ru"": 1.0}",10.2659,,,,,,,,,,,,,,,,,,,,,,,high_entropy,icsd_literature
Dy0.6Bi1.4Ru2O7,"Bi,Dy",Ru,"{""Bi"": 0.7, ""Dy"": 0.3}","{""Ru"": 1.0}",10.2649,,,,,,,,,,,,,,,,,,,,,,,high_entropy,icsd_literature
DyBiRu2O7,"Bi,Dy",Ru,"{""Bi"": 0.5, ""Dy"": 0.5}","{""Ru"": 1.0}",10.2398,,,,,,,,,,,,,,,,,,,,,,,high_entropy,icsd_literature
Dy1.4Bi0.6Ru2O7,"Bi,Dy",Ru,"{""Bi"": 0.3, ""Dy"": 0.7}","{""Ru"": 1.0}",10.2016,,,,,,,,,,,,,,,,,,,,,,,high_entropy,icsd_literature
Dy1.5Bi0.5Ru2O7,"Bi,Dy",Ru,"{""Bi"": 0.25, ""Dy"": 0.75}","{""Ru"": 1.0}",10.2016,,,,,,,,,,,,,,,,,,,,,,,high_entropy,icsd_literature
Dy1.6Bi0.4Ru2O7,"Bi,Dy",Ru,"{""Bi"": 0.2, ""Dy"": 0.8}","{""Ru"": 1.0}",10.1931,,,,,,,,,,,,,,,,,,,,,,,high_entropy,icsd_literature
Dy1.8Bi0.2Ru2O7,"Bi,Dy",Ru,"{""Bi"": 0.1, ""Dy"": 0.9}","{""Ru"": 1.0}",10.1798,,,,,,,,,,,,,,,,,,,,,,,high_entropy,icsd_literature
Lu1.5Bi0.5Ru2O7,"Bi,Lu",Ru,"{""Bi"": 0.25, ""Lu"": 0.75}","{""Ru"": 1.0}",10.1187,,,,,,,,,,,,,,,,,,,,,,,high_entropy,icsd_literature
Gd1.5Bi0.5Ru2O7,"Bi,Gd",Ru,"{""Bi"": 0.25, ""Gd"": 0.75}","{""Ru"": 1.0}",10.2468,,,,,,,,,,,,,,,,,,,,,,,high_entropy,icsd_literature
Yb1.82Sc0.18Ti2O7,"Sc,Yb",Ti,"{""Yb"": 0.91, ""Sc"": 0.09}","{""Ti"": 1.0}",10.0082,,,,,,,,,,,,,,,,,,,,,,,high_entropy,icsd_literature
Tb2Zr0.2Sn1.8O7,Tb,"Sn,Zr","{""Tb"": 1.0}","{""Zr"": 0.1, ""Sn"": 0.9}",10.423759,,,,,,,,,,,,,,,,,,,,,,,high_entropy,icsd_literature
Ho2Ti1.6Ge0.4O7,Ho,"Ge,Ti","{""Ho"": 1.0}","{""Ti"": 0.8, ""Ge"": 0.2}",10.0965,,,,,,,,,,,,,,,,,,,,,,,high_entropy,icsd_literature
Ho2Ti1.2Ge0.8O7,Ho,"Ge,Ti","{""Ho"": 1.0}","{""Ti"": 0.6, ""Ge"": 0.4}",10.0551,,,,,,,,,,,,,,,,,,,,,,,high_entropy,icsd_literature
Yb1.82Sc0.18Ti2O7,"Sc,Yb",Ti,"{""Yb"": 0.91, ""Sc"": 0.09}","{""Ti"": 1.0}",10.0082,,,,,,,,,,,,,,,,,,,,,,,high_entropy,icsd_literature
Y2Ti1.5Sn0.5O7,Y,"Sn,Ti","{""Y"": 1.0}","{""Ti"": 0.75, ""Sn"": 0.25}",10.3162,,,,,,,,,,,,,,,,,,,,,,,high_entropy,icsd_literature
Y2TiSnO7,Y,"Sn,Ti","{""Y"": 1.0}","{""Ti"": 0.5, ""Sn"": 0.5}",10.2532,,,,,,,,,,,,,,,,,,,,,,,high_entropy,icsd_literature
Y2Ti0.5Sn1.5O7,Y,"Sn,Ti","{""Y"": 1.0}","{""Ti"": 0.25, ""Sn"": 0.75}",10.197,,,,,,,,,,,,,,,,,,,,,,,high_entropy,icsd_literature
La1.8Eu0.2Zr2O7,"Eu,La",Zr,"{""La"": 0.9, ""Eu"": 0.1}","{""Zr"": 1.0}",10.7999,,,,,,,,,,,,,,,,,,,,,,,high_entropy,icsd_literature
La15Dy2Zr14Ce3O63,"La,Dy,Ce",Zr,"{""La"": 0.3333333333333333, ""Dy"": 0.3333333333333333, ""Ce"": 0.3333333333333333}","{""Zr"": 1.0}",,,,1.05e-05,,,,,,,,,,,,,,,,,,,,high_entropy,Jordan_pyrochlore_data
La18Zr12Ce5O63,"La,Ce",Zr,"{""La"": 0.5, ""Ce"": 0.5}","{""Zr"": 1.0}",,,,1.123e-05,,,,,,,,,,,,,,,,,,,,high_entropy,Jordan_pyrochlore_data
La3Yb14Zr12Ce5O63,"La,Yb,Ce",Zr,"{""La"": 0.3333333333333333, ""Yb"": 0.3333333333333333, ""Ce"": 0.3333333333333333}","{""Zr"": 1.0}",,,,1.021e-05,,,,,,,,,,,,,,,,,,,,high_entropy,Jordan_pyrochlore_data
La9Yb9Zr9Ce9O63,"La,Yb,Ce",Zr,"{""La"": 0.3333333333333333, ""Yb"": 0.3333333333333333, ""Ce"": 0.3333333333333333}","{""Zr"": 1.0}",,,,1.043e-05,,,,,,,,,,,,,,,,,,,,high_entropy,Jordan_pyrochlore_data
Nd16Sc1Zr18O63,"Nd,Sc",Zr,"{""Nd"": 0.5, ""Sc"": 0.5}","{""Zr"": 1.0}",,,,1.129e-05,,,,,,,,,,,,,,,,,,,,high_entropy,Jordan_pyrochlore_data
Nd16Sc1Zr18O63,"Nd,Sc",Zr,"{""Nd"": 0.5, ""Sc"": 0.5}","{""Zr"": 1.0}",,,,1.079e-05,,,,,,,,,,,,,,,,,,,,high_entropy,Jordan_pyrochlore_data
Sm12Er5Zr18O63,"Sm,Er",Zr,"{""Sm"": 0.5, ""Er"": 0.5}","{""Zr"": 1.0}",,,,1.199e-05,,,,,,,,,,,,,,,,,,,,high_entropy,Jordan_pyrochlore_data
Sm18Zr12Ce5O63,"Sm,Ce",Zr,"{""Sm"": 0.5, ""Ce"": 0.5}","{""Zr"": 1.0}",,,,1.086e-05,,,,,,,,,,,,,,,,,,,,high_entropy,Jordan_pyrochlore_data
Gd16Sc1Zr18O63,"Gd,Sc",Zr,"{""Gd"": 0.5, ""Sc"": 0.5}","{""Zr"": 1.0}",,,,1.163e-05,,,,,,,,,,,,,,,,,,,,high_entropy,Jordan_pyrochlore_data
Gd16Yb1Zr18O63,"Gd,Yb",Zr,"{""Gd"": 0.5, ""Yb"": 0.5}","{""Zr"": 1.0}",,,,1.186e-05,,,,,,,,,,,,,,,,,,,,high_entropy,Jordan_pyrochlore_data
Yb3Nd3Sm3Eu3Gd3Zr18O63,"Yb,Nd,Sm,Gd,Eu",Zr,"{""Yb"": 0.2, ""Nd"": 0.2, ""Sm"": 0.2, ""Gd"": 0.2, ""Eu"": 0.2}","{""Zr"": 1.0}",,,,1.052e-05,,,,,,,,,,,,,,,,,,,,high_entropy,Jordan_pyrochlore_data
Nd3Gd3Y3Er3Yb3Zr18O63,"Nd,Gd,Y,Er,Yb",Zr,"{""Nd"": 0.2, ""Gd"": 0.2, ""Y"": 0.2, ""Er"": 0.2, ""Yb"": 0.2}","{""Zr"": 1.0}",,,,1.29e-05,,,,,,,,,,,,,,,,,,,,high_entropy,Jordan_pyrochlore_data
Nd10Gd0Y0Er0Yb4Zr18O63,"Nd,Yb",Zr,"{""Nd"": 0.5, ""Yb"": 0.5}","{""Zr"": 1.0}",,,,1.26e-05,,,,,,,,,,,,,,,,,,,,high_entropy,Jordan_pyrochlore_data
Sm3Eu3Tb3Dy3Lu3Zr18O63,"Sm,Tb,Dy,Lu,Eu",Zr,"{""Sm"": 0.2, ""Tb"": 0.2, ""Dy"": 0.2, ""Lu"": 0.2, ""Eu"": 0.2}","{""Zr"": 1.0}",,,,1.1e-05,,,,,,,,,,,,,,,,,,,,high_entropy,Jordan_pyrochlore_data
Gd3Y3Er3Tm3Yb3Zr18O63,"Gd,Y,Er,Tm,Yb",Zr,"{""Gd"": 0.2, ""Y"": 0.2, ""Er"": 0.2, ""Tm"": 0.2, ""Yb"": 0.2}","{""Zr"": 1.0}",,,,1.061e-05,,,,,,,,,,,,,,,,,,,,high_entropy,Jordan_pyrochlore_data
La3Nd3Sm3Gd3Yb3Zr18O63,"La,Nd,Sm,Gd,Yb",Zr,"{""La"": 0.2, ""Nd"": 0.2, ""Sm"": 0.2, ""Gd"": 0.2, ""Yb"": 0.2}","{""Zr"": 1.0}",,,,1.09e-05,,,,,,,,,,,,,,,,,,,,high_entropy,Jordan_pyrochlore_data
Y3Gd3Er3Yb3Lu3Zr18O63,"Y,Gd,Er,Yb,Lu",Zr,"{""Y"": 0.2, ""Gd"": 0.2, ""Er"": 0.2, ""Yb"": 0.2, ""Lu"": 0.2}","{""Zr"": 1.0}",,,,1.02e-05,,,,,,,,,,,,,,,,,,,,high_entropy,Jordan_pyrochlore_data
Gd16Nd1Zr18O63,"Gd,Nd",Zr,"{""Gd"": 0.5, ""Nd"": 0.5}","{""Zr"": 1.0}",,,,1.12e-05,,,,,,,,,,,,,,,,,,,,high_entropy,Jordan_pyrochlore_data
Gd14Nd3Zr18O63,"Gd,Nd",Zr,"{""Gd"": 0.5, ""Nd"": 0.5}","{""Zr"": 1.0}",,,,1.14e-05,,,,,,,,,,,,,,,,,,,,high_entropy,Jordan_pyrochlore_data
Gd12Nd5Zr18O63,"Gd,Nd",Zr,"{""Gd"": 0.5, ""Nd"": 0.5}","{""Zr"": 1.0}",,,,1.11e-05,,,,,,,,,,,,,,,,,,,,high_entropy,Jordan_pyrochlore_data
Gd10Nd7Zr18O63,"Gd,Nd",Zr,"{""Gd"": 0.5, ""Nd"": 0.5}","{""Zr"": 1.0}",,,,1.13e-05,,,,,,,,,,,,,,,,,,,,high_entropy,Jordan_pyrochlore_data
La14Nd3Zr18O63,"La,Nd",Zr,"{""La"": 0.5, ""Nd"": 0.5}","{""Zr"": 1.0}",,,,8.93e-06,,,,,,,,,,,,,,,,,,,,high_entropy,Jordan_pyrochlore_data
La13Nd4Zr18O63,"La,Nd",Zr,"{""La"": 0.5, ""Nd"": 0.5}","{""Zr"": 1.0}",,,,1.136e-05,,,,,,,,,,,,,,,,,,,,high_entropy,Jordan_pyrochlore_data
La18Zr16Ce1O63,"La,Ce",Zr,"{""La"": 0.5, ""Ce"": 0.5}","{""Zr"": 1.0}",,,,1.087e-05,,,,,,,,,,,,,,,,,,,,high_entropy,Jordan_pyrochlore_data
La18Zr15Ce2O63,"La,Ce",Zr,"{""La"": 0.5, ""Ce"": 0.5}","{""Zr"": 1.0}",,,,1.093e-05,,,,,,,,,,,,,,,,,,,,high_entropy,Jordan_pyrochlore_data
La18Zr14Ce3O63,"La,Ce",Zr,"{""La"": 0.5, ""Ce"": 0.5}","{""Zr"": 1.0}",,,,1.123e-05,,,,,,,,,,,,,,,,,,,,high_entropy,Jordan_pyrochlore_data
Ca1Gd16Zr16Nb1O63,"Ca,Gd","Zr,Nb","{""Ca"": 0.5, ""Gd"": 0.5}","{""Zr"": 0.5, ""Nb"": 0.5}",,,,1.02e-05,,,,,,,,,,,,,,,,,,,,high_entropy,Jordan_pyrochlore_data
Ca9Gd9Zr9Nb9O63,"Ca,Gd","Zr,Nb","{""Ca"": 0.5, ""Gd"": 0.5}","{""Zr"": 0.5, ""Nb"": 0.5}",,,,9.4e-06,,,,,,,,,,,,,,,,,,,,high_entropy,Jordan_pyrochlore_data
Ca1Gd16Zr16Ta1O63,"Ca,Gd","Zr,Ta","{""Ca"": 0.5, ""Gd"": 0.5}","{""Zr"": 0.5, ""Ta"": 0.5}",,,,1.04e-05,,,,,,,,,,,,,,,,,,,,high_entropy,Jordan_pyrochlore_data
Ca9Gd9Zr9Ta9O63,"Ca,Gd","Zr,Ta","{""Ca"": 0.5, ""Gd"": 0.5}","{""Zr"": 0.5, ""Ta"": 0.5}",,,,9.2e-06,,,,,,,,,,,,,,,,,,,,high_entropy,Jordan_pyrochlore_data
Ho3Y3Dy3Gd3Eu3Ti18O63,"Ho,Y,Dy,Gd,Eu",Ti,"{""Ho"": 0.2, ""Y"": 0.2, ""Dy"": 0.2, ""Gd"": 0.2, ""Eu"": 0.2}","{""Ti"": 1.0}",,,,1.16e-05,,,,,,,,,,,,,,,,,,,,high_entropy,Jordan_pyrochlore_data
La5Gd5Ca7Ti3Zr3Hf3Nb3Ta3O63,"La,Gd,Ca","Ti,Zr,Hf,Nb,Ta","{""La"": 0.3333333333333333, ""Gd"": 0.3333333333333333, ""Ca"": 0.3333333333333333}","{""Ti"": 0.2, ""Zr"": 0.2, ""Hf"": 0.2, ""Nb"": 0.2, ""Ta"": 0.2}",,,,9e-06,,,,,,,,,,,,,,,,,,,,high_entropy,Jordan_pyrochlore_data
(Ho0.5Y0.5)2Ti2O7,"Ho,Y",Ti,"{""Ho"": 0.5, ""Y"": 0.5}","{""Ti"": 1.0}",10.0625,,15.5,,97.0,5.783,5.963,,,295.9,0.28,1.554,,,,,1.017,,,1.681,,,,high_entropy,literature_extraction
(Dy0.3333Ho0.3333Y0.3333)2Ti2O7,"Dy,Ho,Y",Ti,"{""Ho"": 0.3333333333333333, ""Y"": 0.3333333333333333, ""Dy"": 0.3333333333333333}","{""Ti"": 1.0}",10.0362,1.023,15.81,,93.4,5.833,6.246,,,296.3,0.28,1.504,,,,,1.02,,,1.686,,,,high_entropy,literature_extraction
(Dy0.25Gd0.25Ho0.25Y0.25)2Ti2O7,"Dy,Gd,Ho,Y",Ti,"{""Ho"": 0.25, ""Y"": 0.25, ""Dy"": 0.25, ""Gd"": 0.25}","{""Ti"": 1.0}",10.0977,,15.47,,95.19999999999999,6.028,6.333,,,291.0,0.28,1.428,,,,,1.028,,,1.7,,,,high_entropy,literature_extraction
(Dy0.2Eu0.2Gd0.2Ho0.2Y0.2)2Ti2O7,"Dy,Eu,Gd,Ho,Y",Ti,"{""Ho"": 0.2, ""Y"": 0.2, ""Dy"": 0.2, ""Gd"": 0.2, ""Eu"": 0.2}","{""Ti"": 1.0}",10.0768,0.947,15.88,1.16e-05,96.3,6.124,6.356,,,295.5,0.28,1.628,,,,,1.036,,,1.712,,,,high_entropy,literature_extraction
(Ca0.05Gd0.95)2(Nb0.05Zr0.95)2O7,"Ca,Gd","Nb,Zr","{""Ca"": 0.05, ""Gd"": 0.95}","{""Nb"": 0.05, ""Zr"": 0.95}",,,5.5,,,,,,,206.0,,3.12,,,,,,,,1.474,,,,high_entropy,literature_extraction
(Ca0.25Gd0.75)2(Nb0.25Zr0.75)2O7,"Ca,Gd","Nb,Zr","{""Ca"": 0.25, ""Gd"": 0.75}","{""Nb"": 0.25, ""Zr"": 0.75}",,,8.1,,,,,,,223.0,,1.95,,,,,,,,1.542,,,,high_entropy,literature_extraction
(Ca0.5Gd0.5)2(Nb0.5Zr0.5)2O7,"Ca,Gd","Nb,Zr","{""Ca"": 0.5, ""Gd"": 0.5}","{""Nb"": 0.5, ""Zr"": 0.5}",,,8.0,,,,,,,235.0,,1.52,,,,,,,,1.632,,,,high_entropy,literature_extraction
(Ca0.75Gd0.25)2(Nb0.75Zr0.25)2O7,"Ca,Gd","Nb,Zr","{""Ca"": 0.75, ""Gd"": 0.25}","{""Nb"": 0.75, ""Zr"": 0.25}",,,,,,,,,,193.0,,,,,,,,,,1.729,,,,high_entropy,literature_extraction
(Gd0.3333La0.3333Nd0.3333)2Zr2O7,"Gd,La,Nd",Zr,"{""La"": 0.3333333333333333, ""Nd"": 0.3333333333333333, ""Gd"": 0.3333333333333333}","{""Zr"": 1.0}",,1.54,10.2,1.026e-05,,,,,,189.0,,1.7,,,,,0.1107,0.072,,1.538,3.95,1.12,,high_entropy,literature_extraction
(Gd0.3333La0.3333Nd0.3333)2(Ce0.25Zr0.75)2O7,"Gd,La,Nd","Ce,Zr","{""La"": 0.3333333333333333, ""Nd"": 0.3333333333333333, ""Gd"": 0.3333333333333333}","{""Zr"": 0.75, ""Ce"": 0.25}",,1.43,10.6,1.05e-05,,,,,,195.0,,1.81,,,,,0.1107,0.07575,,1.462,9.44,2.16,,high_entropy,literature_extraction
(Eu0.2Gd0.2La0.2Nd0.2Sm0.2)2Zr2O7,"Eu,Gd,La,Nd,Sm",Zr,"{""La"": 0.2, ""Nd"": 0.2, ""Sm"": 0.2, ""Gd"": 0.2, ""Eu"": 0.2}","{""Zr"": 1.0}",,1.64,10.7,1.053e-05,,,,,,200.0,,1.8,,,,,0.10934,0.072,,1.519,3.49,1.66,,high_entropy,literature_extraction
(Ce0.2381Gd0.1905La0.1905Nd0.1905Sm0.1905)2(Eu0.2105Zr0.7895)2O7,"Ce,Gd,La,Nd,Sm","Eu,Zr","{""La"": 0.19047619047619047, ""Nd"": 0.19047619047619047, ""Sm"": 0.19047619047619047, ""Gd"": 0.19047619047619047, ""Ce"": 0.23809523809523808}","{""Zr"": 0.7894736842105263, ""Eu"": 0.2105263157894737}",,1.46,11.2,1.028e-05,,,,,,205.0,,1.89,,,,,0.10934,0.07575,,1.443,9.25,1.98,,high_entropy,literature_extraction
La2(Ce0.2Hf0.2Sn0.2Ti0.2Zr0.2)2O7,La,"Ce,Hf,Sn,Ti,Zr","{""La"": 1.0}","{""Zr"": 0.2, ""Hf"": 0.2, ""Ti"": 0.2, ""Ce"": 0.2, ""Sn"": 0.2}",10.789,1.58,10.3,4.4e-06,,6.438,,,,,,1.14,,0.68,,,,,,1.61,11.92,,,high_entropy,literature_extraction
Nd2(Ce0.2Hf0.2Sn0.2Ti0.2Zr0.2)2O7,Nd,"Ce,Hf,Sn,Ti,Zr","{""Nd"": 1.0}","{""Zr"": 0.2, ""Hf"": 0.2, ""Ti"": 0.2, ""Ce"": 0.2, ""Sn"": 0.2}",10.579,1.4,12.5,2.2e-06,,6.522,,,,,,1.24,,0.6,,,,,,1.54,11.92,,,high_entropy,literature_extraction
Sm2(Ce0.2Hf0.2Sn0.2Ti0.2Zr0.2)2O7,Sm,"Ce,Hf,Sn,Ti,Zr","{""Sm"": 1.0}","{""Zr"": 0.2, ""Hf"": 0.2, ""Ti"": 0.2, ""Ce"": 0.2, ""Sn"": 0.2}",10.4985,1.38,12.9,4.1e-06,,6.916,,,,,,1.16,,0.57,,,,,,1.5,11.92,,,high_entropy,literature_extraction
(Ce0.1429Eu0.7143Sn0.1429)2(Hf0.3333Ti0.3333Zr0.3333)2O7,"Ce,Eu,Sn","Hf,Ti,Zr","{""Ce"": 0.14285714285714288, ""Sn"": 0.14285714285714288, ""Eu"": 0.7142857142857143}","{""Zr"": 0.3333333333333333, ""Hf"": 0.3333333333333333, ""Ti"": 0.3333333333333333}",10.4684,1.42,13.3,6.7e-06,,7.29,,,,,,1.2,,0.53,,,,,,1.48,11.92,,,high_entropy,literature_extraction
Gd2(Ce0.2Hf0.2Sn0.2Ti0.2Zr0.2)2O7,Gd,"Ce,Hf,Sn,Ti,Zr","{""Gd"": 1.0}","{""Zr"": 0.2, ""Hf"": 0.2, ""Ti"": 0.2, ""Ce"": 0.2, ""Sn"": 0.2}",10.4564,1.38,13.85,5.2e-06,,7.494,,,,,,1.26,,0.54,,,,,,1.46,11.92,,,high_entropy,literature_extraction
Dy2(Ce0.2Hf0.2Sn0.2Ti0.2Zr0.2)2O7,Dy,"Ce,Hf,Sn,Ti,Zr","{""Dy"": 1.0}","{""Zr"": 0.2, ""Hf"": 0.2, ""Ti"": 0.2, ""Ce"": 0.2, ""Sn"": 0.2}",10.3715,1.18,13.4,4.8e-06,,7.635,,,,,,1.18,,0.45,,,,,,1.43,11.92,,,high_entropy,literature_extraction
(Ca0.5Gd0.5)2(Nb0.5Zr0.5)2O7,"Ca,Gd","Nb,Zr","{""Ca"": 0.5, ""Gd"": 0.5}","{""Zr"": 0.5, ""Nb"": 0.5}",10.5139,,,8e-06,96.46,5.4388,5.6384,,,,,,,,,,,,,,,,,high_entropy,literature_extraction
(Ca0.5Gd0.5)2(Nb0.4Ta0.1Zr0.5)2O7,"Ca,Gd","Nb,Ta,Zr","{""Ca"": 0.5, ""Gd"": 0.5}","{""Zr"": 0.5, ""Nb"": 0.4, ""Ta"": 0.1}",10.5134,,,7.9e-06,96.32,5.6109,5.8313,,,,,,,,,,,,,,,,,high_entropy,literature_extraction
(Ca0.5Gd0.5)2(Nb0.3Ta0.2Zr0.5)2O7,"Ca,Gd","Nb,Ta,Zr","{""Ca"": 0.5, ""Gd"": 0.5}","{""Zr"": 0.5, ""Nb"": 0.3, ""Ta"": 0.2}",10.513,,,7.7e-06,96.02,5.8019,6.0424,,,,,,,,,,,,,,,,,high_entropy,literature_extraction
(Ca0.5Gd0.5)2(Nb0.2Ta0.3Zr0.5)2O7,"Ca,Gd","Nb,Ta,Zr","{""Ca"": 0.5, ""Gd"": 0.5}","{""Zr"": 0.5, ""Nb"": 0.2, ""Ta"": 0.3}",10.5125,,,7.4e-06,95.72,5.9758,6.243,,,,,,,,,,,,,,,,,high_entropy,literature_extraction
(Ca0.5Gd0.5)2(Nb0.1Ta0.4Zr0.5)2O7,"Ca,Gd","Nb,Ta,Zr","{""Ca"": 0.5, ""Gd"": 0.5}","{""Zr"": 0.5, ""Nb"": 0.1, ""Ta"": 0.4}",10.5122,,,7.3e-06,95.64,6.1653,6.4463,,,,,,,,,,,,,,,,,high_entropy,literature_extraction
(Ca0.5Gd0.5)2(Ta0.5Zr0.5)2O7,"Ca,Gd","Ta,Zr","{""Ca"": 0.5, ""Gd"": 0.5}","{""Zr"": 0.5, ""Ta"": 0.5}",10.5118,,,7.2e-06,95.56,6.3532,6.6484,,,,,,,,,,,,,,,,,high_entropy,literature_extraction
(Gd0.4167La0.4167Yb0.1667)2(Ce0.25Nb0.25Ta0.25Zr0.25)2O7,"Gd,La,Yb","Ce,Nb,Ta,Zr","{""La"": 0.4166666666666667, ""Gd"": 0.4166666666666667, ""Yb"": 0.16666666666666669}","{""Nb"": 0.25, ""Zr"": 0.25, ""Ce"": 0.25, ""Ta"": 0.25}",,0.83,7.11,7.47e-06,,6.76,7.2,,,,,2.06,,0.362,10.36,,,,,1.48,,6.16,,high_entropy,literature_extraction
(Er0.2Gd0.2La0.2Nd0.2Yb0.2)2Zr2O7,"Er,Gd,La,Nd,Yb",Zr,"{""La"": 0.2, ""Nd"": 0.2, ""Gd"": 0.2, ""Er"": 0.2, ""Yb"": 0.2}","{""Zr"": 1.0}",,1.41,11.705,,98.7,6.85,,,,,,1.693,,0.56,11.1926,,1.062,0.72,,1.475,,,,high_entropy,literature_extraction
Gd2(Hf0.25Sn0.25Ti0.25Zr0.25)2O7,Gd,"Hf,Sn,Ti,Zr","{""Gd"": 1.0}","{""Ti"": 0.25, ""Zr"": 0.25, ""Hf"": 0.25, ""Sn"": 0.25}",10.43,,,,,,,177.98,93.65,239.02,0.28,,,,,,,,,,,,,high_entropy,literature_extraction
(Gd0.2La0.2Nd0.2Pr0.2Sm0.2)2Sn2O7,"Gd,La,Nd,Pr,Sm",Sn,"{""Gd"": 0.2, ""Nd"": 0.2, ""La"": 0.2, ""Pr"": 0.2, ""Sm"": 0.2}","{""Sn"": 1.0}",10.5736,,4.2,,,,,,,,,,,,8.702,,,,,,,,,high_entropy,literature_extraction
(Dy0.5Gd0.5)2Ti2O7,"Dy,Gd",Ti,"{""Gd"": 0.5, ""Dy"": 0.5}","{""Ti"": 1.0}",10.0989,2.8,,,,6.62,97.3,,,,,,,0.99,,,1.04,,,1.72,,,,high_entropy,literature_extraction
(Dy0.3333Gd0.3333Ho0.3333)2Ti2O7,"Dy,Gd,Ho",Ti,"{""Gd"": 0.3333333333333333, ""Dy"": 0.3333333333333333, ""Ho"": 0.3333333333333333}","{""Ti"": 1.0}",10.0563,2.92,,,,6.727,97.0,,,,,,,0.99,,,1.032,,,1.71,,,,high_entropy,literature_extraction
(Dy0.25Er0.25Gd0.25Ho0.25)2Ti2O7,"Dy,Er,Gd,Ho",Ti,"{""Gd"": 0.25, ""Dy"": 0.25, ""Ho"": 0.25, ""Er"": 0.25}","{""Ti"": 1.0}",10.1006,2.25,,,,6.824,99.1,,,,,,,0.78,,,1.025,,,1.69,,,,high_entropy,literature_extraction
(Dy0.2Er0.2Gd0.2Ho0.2Yb0.2)2Ti2O7,"Dy,Er,Gd,Ho,Yb",Ti,"{""Gd"": 0.2, ""Dy"": 0.2, ""Ho"": 0.2, ""Er"": 0.2, ""Yb"": 0.2}","{""Ti"": 1.0}",10.0999,2.02,,,,6.949,100.2,,,,,,,0.72,,,1.0178,,,1.68,,,,high_entropy,literature_extraction
(Dy0.1667Er0.1667Gd0.1667Ho0.1667Nd0.1667Yb0.1667)2Ti2O7,"Dy,Er,Gd,Ho,Nd,Yb",Ti,"{""Gd"": 0.16666666666666666, ""Dy"": 0.16666666666666666, ""Ho"": 0.16666666666666666, ""Er"": 0.16666666666666666, ""Yb"": 0.16666666666666666, ""Nd"": 0.16666666666666666}","{""Ti"": 1.0}",10.1273,2.28,,,,6.742,99.3,,,,,,,0.78,,,1.035,,,1.71,,,,high_entropy,literature_extraction
