Repository: rben24/HECPyrochlore

# HEC Pyrochlore Oxide Property Predictor

Machine-learning pipeline for predicting **lattice parameter**, **thermal conductivity**,
and **Vickers hardness** of high-entropy pyrochlore oxides (A₂B₂O₇) from composition alone.

> **Note on this README:** the sections below were reconstructed by reading the actual
> code (`src/`, `models/`) rather than relying on module docstrings, several of which are
> out of date. Where the code and its own comments disagree, the code's behavior is what's
> documented here, and the discrepancy is flagged in [Known Inconsistencies](#known-inconsistencies--stale-docs).

---

## Project Structure

```
HECPyrochlore/
├── data/
│   ├── raw/                 ← source files (see caveat below — not 100% raw, see Data)
│   └── processed/           ← generated by src/data/*.py and src/features/*.py
│
├── src/
│   ├── data/                 ← per-source loaders + dataset builders
│   ├── features/              ← feature engineering + Rule-of-Mixtures calculator
│   ├── build_models/
│   │   └── train_model.py     ← training, CV, feature importance, plots (shared by all models)
│   └── utils/                 ← one-off converters, API pullers, diagnostics (not part of the
│                                 main pipeline — see Utility Scripts)
│
└── models/                    ← EXECUTABLE SCRIPTS (run these) + their generated output folders
    ├── predict_lattice.py        Predict lattice parameter interactively / via CLI
    ├── predict_rom_latt.py       Currently a byte-for-byte duplicate of predict_lattice.py (see Known Inconsistencies)
    ├── predict_thermal.py        Predict thermal conductivity (currently broken — see Known Inconsistencies)
    ├── validate_lattice.py       Full CV + feature-importance report for the lattice model
    ├── validate_rom_latt.py      Same, for the Rule-of-Mixtures-enriched lattice model
    ├── validate_rom_therm_cond.py  Same, for the ROM-enriched thermal-conductivity model
    ├── validate_rom_vickers.py     Same, for the ROM-enriched Vickers-hardness model
    ├── data_validation.py        Shared plotting helpers (target distribution, correlation
    │                              heatmap, residuals) called by the validate_*.py scripts
    ├── fill_pristine_data.py     ML gap-filling for data/processed/pristine_pyrochlore.csv
    │
    ├── lattice_param/            ← created by predict_lattice.py / validate_lattice.py
    ├── pristine_fill/            ← created by fill_pristine_data.py
    └── lattice_param_rom/, thermal_cond/, vick_hard/  ← created by the corresponding
                                     validate_rom_*.py script on first run
```

---

## Data

The project keeps two data tiers, `data/raw/` and `data/processed/`, but **the split is
not a strict "external input vs. pipeline output" split** — a few files in `data/raw/`
are themselves generated by scripts (see the "Origin" column below). The practical rule
that *is* consistently true:

- **`data/processed/`** — every file is deterministically rebuilt from `data/raw/` by
  `src/data/*.py` / `src/features/*.py` functions. Delete anything here and it will be
  regenerated the next time a `get_*_dataset()` call or a `models/*.py` script needs it.
- **`data/raw/`** — nothing here is *automatically* overwritten by the model-training
  pipeline (`load_data.py`, `make_combined_dataset.py`, `rule_of_mixture_cal.py`). But a
  few files are the saved output of a separate, manually-run **preprocessing** script
  (an AFLOW-merge script, a pymatgen-element-table dump, a JSON→CSV converter) — they're
  "raw" in the sense that the ML pipeline treats them as fixed inputs, not in the sense
  that no code ever wrote them.

### `data/raw/` — inputs to the ML pipeline

| File | What it is | Origin | Consumed by |
|---|---|---|---|
| `Sample_Properties_Safin_Feb_2026.csv` | In-house experimental HEC pyrochlore samples: sintered compositions, TPS thermal-conductivity, relative density, synthesis method, refined XRD lattice parameters. The group's own primary data. | Hand-collected lab data (true raw input) | `make_combined_dataset.py::load_safin` → `combined_pyrochlore.csv`, `hec_pyrochlore.csv` |
| `HECPyrochlore_latt_data_ICSD.csv` | Bulk export from the ICSD of pyrochlore-prototype entries (single-element "pristine" and doped "high-entropy" compositions), cell parameters, literature DOIs. | Database export (true raw input) | `load_icsd.py` → `combined_pyrochlore.csv`, `pristine_pyrochlore.csv`, `hec_pyrochlore.csv` |
| `aflow_pyrochlore_data_comb.csv` | DFT-computed pristine pyrochlore entries: relaxed lattice parameter, elastic moduli, band gap, AGL thermal conductivity/expansion, density, energetics. | **Derived** — built by `src/utils/combine_aflow.py`, which left-joins the four `aflow_pyrochlore_data*.csv` files below and writes the merged result back into `data/raw/` (not `data/processed/` — see caveat above) | `load_aflow.py` → `pristine_pyrochlore.csv` only |

File: data/raw/Jordan_smaller.csv
Composition,CTE Value,Start Temp (°C),End Temp (°C),paper
(Y0.2Dy0.2Ho0.2Er0.2Yb0.2)3Al5O12,0.00000928,400,100,Zhanqiang Li et al. (2022)
Yb3Al5O2,0.00000783,400,100,Zhanqiang Li et al. (2022)
(Y0.2Yb0.2Lu0.2Eu0.2Er0.2)3Al5O12,0.00000854,400,100,Zhanqiang Li et al. (2022)
(Ho0.25Lu0.25Yb0.25Eu0.25)2SiO5,0.00000495,25,25,Zeyu Chen et al. (2023)
Y3Al5O12,0.00000851,200,1400,Z. Duan et al. (2024)
Lu2Ti2O7,0.0000101,25,1000,http://dx.doi.org/10.1016/j.jallcom.2014.03.153
Yb2Ti2O7,0.0000103,25,1000,http://dx.doi.org/10.1016/j.jallcom.2014.03.153
Tm2Ti2O7,0.0000104,25,1000,http://dx.doi.org/10.1016/j.jallcom.2014.03.153
Er2Ti2O7,0.0000105,25,1000,http://dx.doi.org/10.1016/j.jallcom.2014.03.153
Ho2Ti2O7,0.0000107,25,1000,http://dx.doi.org/10.1016/j.jallcom.2014.03.153
Dy2Ti2O7,0.0000109,25,1000,http://dx.doi.org/10.1016/j.jallcom.2014.03.153
Tb2Ti2O7,0.000011,25,1000,http://dx.doi.org/10.1016/j.jallcom.2014.03.153
Gd2Ti2O7,0.0000111,25,1000,http://dx.doi.org/10.1016/j.jallcom.2014.03.153
Eu2Ti2O7,0.0000112,25,1000,http://dx.doi.org/10.1016/j.jallcom.2014.03.153
Sm2Ti2O7,0.0000112,25,1000,http://dx.doi.org/10.1016/j.jallcom.2014.03.153
Y2Ti2O7,0.0000106,25,1000,http://dx.doi.org/10.1016/j.jallcom.2014.03.153
Gd2Ti2O7,0.0000103,25,1200,10.1016/j.jeurceramsoc.2022.07.006
Er2Sn2O7,0.00000924,25,1000,10.1016/j.mtphys.2024.101622
La2Sn2O7,0.00000862,25,1000,10.1016/j.mtphys.2024.101622
La2Zr2O7,0.00000896,500,1300,10.1016/j.mtcomm.2025.111579
La2Zr2O7,0.0000091,25,1000,10.1039/c6ra04779c
La2Zr2O7,0.00000982,298,1673,10.1016/j.jallcom.2012.02.077
La2Zr2O7,0.0000086,25,1200,10.1016/j.jmst.2024.02.089
Nd2Zr2O7,0.0000112,25,1000,10.1016/j.mtcomm.2025.111579
Nd2Zr2O7,0.0000095,25,1000,10.1039/c6ra04779c
Nd2Zr2O7,0.0000076,100,1200,10.1080/09500830310001646699
Sm2Zr2O7,0.00000954,25,1000,10.1016/j.mtcomm.2025.111579
Sm2Zr2O7,0.0000108,25,1500,10.1039/c6ra04779c
Gd2Zr2O7,0.00001109,25,1000,10.1016/j.mtcomm.2025.111579
Gd2Zr2O7,0.0000116,300,1473,10.1039/c6ra04779c
Gd2Zr2O7,0.00001111,293,1473,10.1016/j.jpcs.2023.111363
Gd2Zr2O7,0.0000103,1200,1200,10.1016/j.mtcomm.2025.111579
Dy2Zr2O7,0.0000111,25,1000,10.1016/j.mtcomm.2025.111579
Ce2Zr2O7,0.00000842,300,1473,10.1039/c6ra04779c
Gd2.375Zr1.625O6.8125,0.00001159,300,1473,10.1016/j.jpcs.2023.111363
Gd1.625Zr2.375O7.1875,0.00001069,800,800,10.1016/j.jpcs.2023.111363
La1.7Dy0.3(Zr0.8Ce0.2)2O7,0.0000105,500,1200,10.1016/j.mtcomm.2025.111579
La2(Zr0.7Ce0.3)2O7,0.00001123,30,1300,10.1016/j.mtcomm.2025.111579
(La0.9Yb0.05Er0.05)2Zr2O7,0.00000954,1200,1200,10.1016/j.mtcomm.2025.111579
(La0.2Yb0.8)2(Zr0.7Ce0.3)2O7,0.00001021,1100,1100,10.1016/j.mtcomm.2025.111579
LaYbZrCeO7,0.00001043,1200,1200,10.1016/j.mtcomm.2025.111579
(Nd0.9Sc0.1)2Zr2O7,0.00001129,25,1500,10.1016/j.mtcomm.2025.111579
(Nd0.925Sc0.075)2Zr2O7,0.00001079,1000,1000,10.1016/j.mtcomm.2025.111579
(Sm0.7Er0.3)2Zr2O7,0.00001199,100,1200,10.1016/j.mtcomm.2025.111579
Sm2(Zr0.7Ce0.3)2O7,0.00001086,25,1500,10.1016/j.mtcomm.2025.111579
(Gd0.925Sc0.075)2Zr2O7,0.00001163,100,1400,10.1016/j.mtcomm.2025.111579
(Gd0.9Yb0.1)2Zr2O7,0.00001186,25,1500,10.1016/j.mtcomm.2025.111579
(Yb0.2Nd0.2Sm0.2Eu0.2Gd0.2)2Zr2O7,0.00001052,25,1200,10.1016/j.mtcomm.2025.111579
(Nd0.2Gd0.2Y0.2Er0.2Yb0.2)2Zr2O7,0.0000129,25,1200,"Wang et al. (2023) (""Preparation and thermophysical properties of a novel dual-phase and single-phase rare-earth-zirconate high-entropy ceramics"")"
(Nd0.58Gd0.05Y0.05Er0.05Yb0.27)2Zr2O7,0.0000126,1000,1000,wang et al.
(Sm0.2Eu0.2Tb0.2Dy0.2Lu0.2)2Zr2O7,0.000011,1300,1400,10.1016/j.scriptamat.2019.12.006
(Gd0.2Y0.2Er0.2Tm0.2Yb0.2)2Zr2O7,0.00001061,1000,1000,10.1016/j.ceramint.2023.03.205
(La0.2Nd0.2Sm0.2Gd0.2Yb0.2)2Zr2O7,0.0000109,25,900,"Abrar et al. (2023) (""Ultra-low thermal conductivity and excellent high temperature resistance against calcium-magnesium-alumina-silicate..."")"
(Y0.2Gd0.2Er0.2Yb0.2Lu0.2)2Zr2O7,0.0000102,293,1473,"Wang et al. (2025) (""Corrosion resistance of high entropy rare earth zirconate ceramic to CMAS"")"
Gd1.8Nd0.2Zr2O7,0.0000112,293,1473,10.1016/j.jallcom.2006.07.093
Gd1.6Nd0.4Zr2O7,0.0000114,293,1473,10.1016/j.jallcom.2006.07.093
Gd1.4Nd0.6Zr2O7,0.0000111,293,1473,10.1016/j.jallcom.2006.07.093
Gd1.2Nd0.8Zr2O7,0.0000113,25,1200,10.1016/j.jallcom.2006.07.093
La1.6Nd0.4Zr2O7,0.00000893,1273,1273,10.1016/j.jallcom.2008.09.161
(La0.75Nd0.25)2Zr2O7,0.00001136,298,1673,10.4028/www.scientific.net/KEM.778.236
La2(Zr1.9Ce0.1)O7,0.00001079,298,1673,10.1016/j.jallcom.2012.02.077
La2(Zr1.8Ce0.2)O7,0.00001087,298,1673,10.1016/j.jallcom.2012.02.077
La2(Zr1.7Ce0.3)O7,0.00001093,298,1673,10.1016/j.jallcom.2012.02.077
La2(Zr1.6Ce0.4)O7,0.00001123,298,1273,10.1016/j.mtcomm.2025.111579
(Ca0.1Gd0.9)2(Zr0.9Nb0.1)2O7,0.0000102,298,1273,10.1039/c0dt01688h
(Ca0.5Gd0.5)2(Zr0.5Nb0.5)2O7,0.0000094,298,1273,10.1039/c0dt01688h
(Ca0.1Gd0.9)2(Zr0.9Ta0.1)2O7,0.0000104,298,1273,10.1039/c0dt01688h
(Ca0.5Gd0.5)2(Zr0.5Ta0.5)2O7,0.0000092,25,25,10.1039/c0dt01688h
(Ho0.2Y0.2Dy0.2Gd0.2Eu0.2)2Ti2O7,0.0000116,25,1200,10.1016/j.jeurceramsoc.2022.07.006
(La0.3Gd0.3Ca0.4)2(Ti0.2Zr0.2Hf0.2Nb0.2Ta0.2)2O7,0.000009,298,1273,10.1016/j.jmst.2024.02.089
CaZrO3,0.0000124,25,1200,10.4028/www.scientific.net/KEM.778.236
Ca2Nb2O7,0.0000107,1273,1273,10.1016/j.jmst.2024.02.089
Nd2Ce2O7,0.0000135,25,1200,ping et al.

File: data/raw/check_df.csv
,Composition,Sample A,Sample B,Thermal Conductivity (W/m/K),Lattice Parameter (Angstrom),Density,Energy per Atom,Formation Energy per Atom,Enthalpy,Magnetic Moment,Band Gap,Band Gap Type,Valence,Bulk Modulus (VRH),Shear Modulus (VRH),Youngs Modulus (VRH),Poisson Ratio,AEL Debye Temperature,Temperature,Thermal Expansion,Energy Above Hull,Ionic Radius A (Angstrom),Ionic Radius B (Angstrom),Electronegativity A,Electronegativity B,Synthesis Method,compound_type,data_source
530,La2Ti2O7,La,Ti,5.5638,10.6069,5.40576,-8.17553,,-8.17553,0.0,3.2676,insulator-indirect,56.0,169.15,87.087,222.992,0.280282,549.063,,3.1944e-05,,,,,,DFT,pristine,aflow
542,La2Ti2O7,La,Ti,,10.6086,5.40326,-8.17525,,-8.17525,0.0,3.2614,insulator-indirect,56.0,,,,,,,,,,,,,DFT,pristine,aflow
691,La2Ti2O7,La,Ti,,10.48702,5.5925,-9.215348425454543,-3.733646127424242,,0.000950999999999,2.746600000000001,indirect,,,,,,,,,0.050363342045455,,,,,DFT,pristine,mp
15,La2Sn2O7,La,Sn,,10.7005,,,,,,,,,,,,,,293.0,,,,,,,,pristine,icsd_literature
66,La2Sn2O7,La,Sn,,10.7026,,,,,,,,,,,,,,295.0,,,,,,,,pristine,icsd_literature
236,La2Sn2O7,La,Sn,,10.6846,,,,,,,,,,,,,,293.0,,,,,,,,pristine,icsd_literature
311,La2Sn2O7,La,Sn,,10.7106,,,,,,,,,,,,,,298.0,,,,,,,,pristine,icsd_literature
485,La2Sn2O7,La,Sn,,10.9692,6.31256,-7.06214,,-7.06214,0.0,2.0896,insulator-direct,56.0,,,,,,,,,,,,,DFT,pristine,aflow
510,La2Sn2O7,La,Sn,,10.9715,6.30861,-7.06214,,-7.06214,0.0,2.0855,insulator-direct,56.0,,,,,,,,,,,,,DFT,pristine,aflow
521,La2Sn2O7,La,Sn,3.44255,10.9722,6.30751,-7.06209,,-7.06209,0.0,2.0853,insulator-direct,56.0,146.589,74.5631,191.261,0.282543,454.677,,3.93351e-05,,,,,,DFT,pristine,aflow
562,La2Sn2O7,La,Sn,,10.9637,6.32217,-7.06211,,-7.06211,0.0,2.1006,insulator-direct,56.0,,,,,,,,,,,,,DFT,pristine,aflow
689,La2Sn2O7,La,Sn,,10.728399,6.7477,-7.792445157272726,-3.0172737977272712,,0.0,2.664499999999999,indirect,,,,,,,,,0.0,,,,,DFT,pristine,mp
3,Y2Ti2O7,Y,Ti,,10.0896,,,,,,,,,,,,,,293.0,,,,,,,,pristine,icsd_literature
5,Y2Ti2O7,Y,Ti,,10.0896,,,,,,,,,,,,,,293.0,,,,,,,,pristine,icsd_literature
17,Y2Ti2O7,Y,Ti,,10.0949,,,,,,,,,,,,,,293.0,,,,,,,,pristine,icsd_literature
43,Y2Ti2O7,Y,Ti,,10.0896,,,,,,,,,,,,,,293.0,,,,,,,,pristine,icsd_literature
46,Y2Ti2O7,Y,Ti,,10.20951,,,,,,,,,,,,,,293.0,,,,,,,,pristine,icsd_literature
57,Y2Ti2O7,Y,Ti,,10.0947,,,,,,,,,,,,,,293.0,,,,,,,,pristine,icsd_literature
79,Y2Ti2O7,Y,Ti,,10.0986,,,,,,,,,,,,,,293.0,,,,,,,,pristine,icsd_literature
92,Y2Ti2O7,Y,Ti,,10.0904,,,,,,,,,,,,,,293.0,,,,,,,,pristine,icsd_literature
140,Y2Ti2O7,Y,Ti,,10.094,,,,,,,,,,,,,,293.0,,,,,,,,pristine,icsd_literature
154,Y2Ti2O7,Y,Ti,,10.0974,,,,,,,,,,,,,,298.15,,,,,,,,pristine,icsd_literature
186,Y2Ti2O7,Y,Ti,,10.1004,,,,,,,,,,,,,,293.0,,,,,,,,pristine,icsd_literature
187,Y2Ti2O7,Y,Ti,,10.1095,,,,,,,,,,,,,,293.0,,,,,,,,pristine,icsd_literature
188,Y2Ti2O7,Y,Ti,,10.1281,,,,,,,,,,,,,,293.0,,,,,,,,pristine,icsd_literature
189,Y2Ti2O7,Y,Ti,,10.161,,,,,,,,,,,,,,293.0,,,,,,,,pristine,icsd_literature
200,Y2Ti2O7,Y,Ti,,10.09877,,,,,,,,,,,,,,293.0,,,,,,,,pristine,icsd_literature
201,Y2Ti2O7,Y,Ti,,10.0979,,,,,,,,,,,,,,293.0,,,,,,,,pristine,icsd_literature
299,Y2Ti2O7,Y,Ti,,10.1002,,,,,,,,,,,,,,293.0,,,,,,,,pristine,icsd_literature
304,Y2Ti2O7,Y,Ti,,10.094,,,,,,,,,,,,,,293.0,,,,,,,,pristine,icsd_literature
364,Y2Ti2O7,Y,Ti,,10.0971,,,,,,,,,,,,,,293.0,,,,,,,,pristine,icsd_literature
464,Y2Ti2O7,Y,Ti,,10.3726,,,,,,,,,,,,,,293.0,,,,,,,,pristine,icsd_literature
495,Y2Ti2O7,Y,Ti,,10.2423,4.76758,-8.59565,,-8.59565,0.0,3.289,insulator-indirect,56.0,,,,,,,,,,,,,DFT,pristine,aflow
501,Y2Ti2O7,Y,Ti,,10.2422,4.7677,-8.59564,,-8.59564,0.0,3.2951,insulator-indirect,56.0,,,,,,,,,,,,,DFT,pristine,aflow
504,Y2Ti2O7,Y,Ti,,10.2424,4.76732,-8.59561,,-8.59561,0.0,3.2925,insulator-indirect,56.0,,,,,,,,,,,,,DFT,pristine,aflow
507,Y2Ti2O7,Y,Ti,,10.2396,4.77134,-8.5956,,-8.5956,0.0,3.2888,insulator-indirect,56.0,,,,,,,,,,,,,DFT,pristine,aflow
520,Y2Ti2O7,Y,Ti,,10.2396,4.77128,-8.5956,,-8.5956,0.0,3.2884,insulator-indirect,56.0,,,,,,,,,,,,,DFT,pristine,aflow
556,Y2Ti2O7,Y,Ti,,10.2415,4.7686,-8.59561,,-8.59561,0.0,3.2859,insulator-indirect,56.0,,,,,,,,,,,,,DFT,pristine,aflow
567,Y2Ti2O7,Y,Ti,7.51764,10.2414,4.76875,-8.59564,,-8.59564,0.0,3.2858,insulator-indirect,56.0,182.45,100.536,254.807,0.267236,650.523,,2.95668e-05,,,,,,DFT,pristine,aflow
573,Y2Ti2O7,Y,Ti,,10.2392,4.77188,-8.5956,,-8.5956,0.0,3.2875,insulator-indirect,56.0,,,,,,,,,,,,,DFT,pristine,aflow
586,Y2Ti2O7,Y,Ti,,10.2395,4.7715,-8.5956,,-8.5956,0.0,3.2885,insulator-indirect,56.0,,,,,,,,,,,,,DFT,pristine,aflow
588,Y2Ti2O7,Y,Ti,,10.2399,4.77089,-8.5956,,-8.5956,0.0,3.292,insulator-indirect,56.0,,,,,,,,,,,,,DFT,pristine,aflow
589,Y2Ti2O7,Y,Ti,,10.2397,4.77117,-8.5956,,-8.5956,0.0,3.2886,insulator-indirect,56.0,,,,,,,,,,,,,DFT,pristine,aflow
616,Y2Ti2O7,Y,Ti,,10.24,4.77079,-8.5956,,-8.5956,0.0,3.2916,insulator-indirect,56.0,,,,,,,,,,,,,DFT,pristine,aflow
638,Y2Ti2O7,Y,Ti,,10.2396,4.7713,-8.59561,,-8.59561,0.0,3.2934,insulator-indirect,56.0,,,,,,,,,,,,,DFT,pristine,aflow
699,Y2Ti2O7,Y,Ti,,10.101839,4.9683,-9.512733283181818,-3.74501564060606,,0.0,2.7208,indirect,,,,,0.275,,,,0.010947579090913,,,,,DFT,pristine,mp
13,Y2Sn2O7,Y,Sn,,10.3725,,,,,,,,,,,,,,293.0,,,,,,,,pristine,icsd_literature
58,Y2Sn2O7,Y,Sn,,10.3723,,,,,,,,,,,,,,295.0,,,,,,,,pristine,icsd_literature
88,Y2Sn2O7,Y,Sn,,10.3402,,,,,,,,,,,,,,293.0,,,,,,,,pristine,icsd_literature
89,Y2Sn2O7,Y,Sn,,10.336,,,,,,,,,,,,,,293.0,,,,,,,,pristine,icsd_literature
202,Y2Sn2O7,Y,Sn,,10.37537,,,,,,,,,,,,,,293.0,,,,,,,,pristine,icsd_literature
330,Y2Sn2O7,Y,Sn,,10.435,,,,,,,,,,,,,,293.0,,,,,,,,pristine,icsd_literature
465,Y2Sn2O7,Y,Sn,,10.1154,,,,,,,,,,,,,,293.0,,,,,,,,pristine,icsd_literature
506,Y2Sn2O7,Y,Sn,,10.6037,5.87398,-7.43094,,-7.43094,0.0,2.2508,insulator-direct,56.0,,,,,,,,,,,,,DFT,pristine,aflow
517,Y2Sn2O7,Y,Sn,4.57745,10.6063,5.86971,-7.43093,,-7.43093,0.0,2.2472,insulator-direct,56.0,158.75,85.3089,217.048,0.272128,521.542,,3.68026e-05,,,,,,DFT,pristine,aflow
531,Y2Sn2O7,Y,Sn,,10.6051,5.8716,-7.43095,,-7.43095,0.0,2.2478,insulator-direct,56.0,,,,,,,,,,,,,DFT,pristine,aflow
560,Y2Sn2O7,Y,Sn,4.5744,10.6051,5.87171,-7.43095,,-7.43095,0.0,2.2481,insulator-direct,56.0,159.089,85.4055,217.327,0.272322,521.808,,3.68274e-05,,,,,,DFT,pristine,aflow
563,Y2Sn2O7,Y,Sn,,10.6078,5.8671,-7.4309,,-7.4309,0.0,2.237,insulator-direct,56.0,,,,,,,,,,,,,DFT,pristine,aflow
592,Y2Sn2O7,Y,Sn,,10.6036,5.87408,-7.43094,,-7.43094,0.0,2.2513,insulator-direct,56.0,,,,,,,,,,,,,DFT,pristine,aflow
619,Y2Sn2O7,Y,Sn,,10.6064,5.86952,-7.43094,,-7.43094,0.0,2.2456,insulator-direct,56.0,,,,,,,,,,,,,DFT,pristine,aflow
680,Y2Sn2O7,Y,Sn,,10.403805,6.2196,-8.066727471363636,-3.005540767272727,,0.0,2.750099999999999,indirect,,,,,0.265,,,,0.0,,,,,DFT,pristine,mp

File: data/raw/notebookLM_dataset.csv
Compound,Lattice Parameter a (A),Oxygen Parameter x,Anion Vacancy (delta),B-O Distance (A),B-O-B Angle (deg),Conductivity Type
Lu2Ti2O7,9.99,0.33,-,-,-,Semiconducting
Bi2Sn2O7,10.7428,-,-,2.065,-,Semiconducting (Lone-pair active)
Nd2Ir2O7,10.1980,0.3347,Defect (Cation/Anion),1.999,128.8,Metallic (Defect)
Pr2Ir2O7,10.4159,0.3310,0,2.025,130.77,Metallic
Bi2Ir2O7,10.3256,0.32985,0.185,2.003,131.38,Metallic
(BiY)Ir2O7,10.2478,0.33363,0.036,2.004,129.36,Metallic
(BiPb)Ir2O7,10.2897,0.2956,0.5,2.001,132.33,Metallic (F43m)
Pb2Ir2O7,10.2645,0.2997,0.532,1.967,133.41,Metallic (F43m)
Gd2Zr2O7,10.53931,0.34093,-,-,-,Semiconducting
