Repository: rben24/HECPyrochlore

# HEC Pyrochlore Oxide Property Predictor

Machine-learning pipeline for predicting **lattice parameter**, **thermal conductivity**,
and **Vickers hardness** of high-entropy pyrochlore oxides (A₂B₂O₇) from composition alone.

> **Note on this README:** the sections below were reconstructed by reading the actual
> code (`src/`, `models/`) rather than relying on module docstrings, several of which are
> out of date. Where the code and its own comments disagree, the code's behavior is what's
> documented here, and the discrepancy is flagged in [Known Inconsistencies](#known-inconsistencies--stale-docs).

---

## Project Structure

```
HECPyrochlore/
├── data/
│   ├── raw/                 ← source files (see caveat below — not 100% raw, see Data)
│   └── processed/           ← generated by src/data/*.py and src/features/*.py
│
├── src/
│   ├── data/                 ← per-source loaders + dataset builders
│   ├── features/              ← feature engineering + Rule-of-Mixtures calculator
│   ├── build_models/
│   │   └── train_model.py     ← training, CV, feature importance, plots (shared by all models)
│   └── utils/                 ← one-off converters, API pullers, diagnostics (not part of the
│                                 main pipeline — see Utility Scripts)
│
└── models/                    ← EXECUTABLE SCRIPTS (run these) + their generated output folders
    ├── predict_lattice.py        Predict lattice parameter interactively / via CLI
    ├── predict_rom_latt.py       Currently a byte-for-byte duplicate of predict_lattice.py (see Known Inconsistencies)
    ├── predict_thermal.py        Predict thermal conductivity (currently broken — see Known Inconsistencies)
    ├── validate_lattice.py       Full CV + feature-importance report for the lattice model
    ├── validate_rom_latt.py      Same, for the Rule-of-Mixtures-enriched lattice model
    ├── validate_rom_therm_cond.py  Same, for the ROM-enriched thermal-conductivity model
    ├── validate_rom_vickers.py     Same, for the ROM-enriched Vickers-hardness model
    ├── data_validation.py        Shared plotting helpers (target distribution, correlation
    │                              heatmap, residuals) called by the validate_*.py scripts
    ├── fill_pristine_data.py     ML gap-filling for data/processed/pristine_pyrochlore.csv
    │
    ├── lattice_param/            ← created by predict_lattice.py / validate_lattice.py
    ├── pristine_fill/            ← created by fill_pristine_data.py
    └── lattice_param_rom/, thermal_cond/, vick_hard/  ← created by the corresponding
                                     validate_rom_*.py script on first run
```

---

## Data

The project keeps two data tiers, `data/raw/` and `data/processed/`, but **the split is
not a strict "external input vs. pipeline output" split** — a few files in `data/raw/`
are themselves generated by scripts (see the "Origin" column below). The practical rule
that *is* consistently true:

- **`data/processed/`** — every file is deterministically rebuilt from `data/raw/` by
  `src/data/*.py` / `src/features/*.py` functions. Delete anything here and it will be
  regenerated the next time a `get_*_dataset()` call or a `models/*.py` script needs it.
- **`data/raw/`** — nothing here is *automatically* overwritten by the model-training
  pipeline (`load_data.py`, `make_combined_dataset.py`, `rule_of_mixture_cal.py`). But a
  few files are the saved output of a separate, manually-run **preprocessing** script
  (an AFLOW-merge script, a pymatgen-element-table dump, a JSON→CSV converter) — they're
  "raw" in the sense that the ML pipeline treats them as fixed inputs, not in the sense
  that no code ever wrote them.

### `data/raw/` — inputs to the ML pipeline

| File | What it is | Origin | Consumed by |
|---|---|---|---|
| `Sample_Properties_Safin_Feb_2026.csv` | In-house experimental HEC pyrochlore samples: sintered compositions, TPS thermal-conductivity, relative density, synthesis method, refined XRD lattice parameters. The group's own primary data. | Hand-collected lab data (true raw input) | `make_combined_dataset.py::load_safin` → `combined_pyrochlore.csv`, `hec_pyrochlore.csv` |
| `HECPyrochlore_latt_data_ICSD.csv` | Bulk export from the ICSD of pyrochlore-prototype entries (single-element "pristine" and doped "high-entropy" compositions), cell parameters, literature DOIs. | Database export (true raw input) | `load_icsd.py` → `combined_pyrochlore.csv`, `pristine_pyrochlore.csv`, `hec_pyrochlore.csv` |
| `aflow_pyrochlore_data_comb.csv` | DFT-computed pristine pyrochlore entries: relaxed lattice parameter, elastic moduli, band gap, AGL thermal conductivity/expansion, density, energetics. | **Derived** — built by `src/utils/combine_aflow.py`, which left-joins the four `aflow_pyrochlore_data*.csv` files below and writes the merged result back into `data/raw/` (not `data/processed/` — see caveat above) | `load_aflow.py` → `pristine_pyrochlore.csv` only |

File: data/raw/HECPyrochlore_latt_data_ICSD.csv (part 1 of 7)
CollectionCode,HMS,StructuredFormula,StructureType,Reference,CellParameter,Temperature,ANXFormula,ChemicalName,MineralGroup,MineralSuperGroup,CalculatedDensity(g/cm3),PublicationYear,Pdf,DOI or Link,
1457,F d -3 m Z,Sc2 (Si2 O7),Ca2Nb2O7,"Journal of Solid State Chemistry (1977) 20,  p. 219-226",9.287(3) 9.287(3) 9.287(3) 90. 90. 90.,293,A2B2X7,Discandium disilicate - HP,,,4.28,1977,01-070-0670,https://doi.org/10.1016/0022-4596(77)90157-8,
1458,F d -3 m Z,In2 (Si2 O7),Ca2Nb2O7,"Journal of Solid State Chemistry (1977) 20,  p. 219-226",9.413(3) 9.413(3) 9.413(3) 90. 90. 90.,293,A2B2X7,Diindium disilicate - HP,,,6.34,1977,01-070-0671,https://doi.org/10.1016/0022-4596(77)90157-8,
4657,F d -3 m Z,Gd2 Ti2 O7,Ca2Nb2O7,"Advances in Applied Ceramics (2016) 115, (7) p. 411-416",10.166 10.166 10.166 90. 90. 90.,293,A2B2X7,Digadolinium dititanate,,,6.6,2016,01-087-3143,https://doi.org/10.1080/17436753.2016.1172167,
4658,F d -3 m Z,Gd1.95 Ce0.05 Ti2 O7,Ca2Nb2O7,"Advances in Applied Ceramics (2016) 115, (7) p. 411-416",10.1708 10.1708 10.1708 90. 90. 90.,293,A2B2X7,Gadolinium-1.95 cerium-0.05 dititanate,,,6.58,2016,01-087-3144,,
4659,F d -3 m Z,Gd1.9 Ce0.1 Ti2 O7,Ca2Nb2O7,"Advances in Applied Ceramics (2016) 115, (7) p. 411-416",10.1755 10.1755 10.1755 90. 90. 90.,293,A2B2X7,Gadolinium-1.9 cerium-0.1 dititanate,,,6.56,2016,01-087-3145,,
4660,F d -3 m Z,Gd1.8 Ce0.2 Ti2 O7,Ca2Nb2O7,"Advances in Applied Ceramics (2016) 115, (7) p. 411-416",10.1846 10.1846 10.1846 90. 90. 90.,293,A2B2X7,Gadolinium-1.8 cerium-0.2 dititanate,,,6.52,2016,01-087-3146,,
4661,F d -3 m Z,Gd1.75 Ce0.25 Ti2 O7,Ca2Nb2O7,"Advances in Applied Ceramics (2016) 115, (7) p. 411-416",10.194 10.194 10.194 90. 90. 90.,293,A2B2X7,Gadolinium-1.75 cerium-0.25 dititanate,,,6.5,2016,01-087-3147,,
4662,F d -3 m Z,Gd1.5 Ce0.5 Ti2 O7,Ca2Nb2O7,"Advances in Applied Ceramics (2016) 115, (7) p. 411-416",10.2066 10.2066 10.2066 90. 90. 90.,293,A2B2X7,Gadolinium-1.5 cerium-0.5 dititanate,,,6.42,2016,01-087-3148,,
4663,F d -3 m Z,Gd1.2 Ce0.8 Ti2 O7,Ca2Nb2O7,"Advances in Applied Ceramics (2016) 115, (7) p. 411-416",10.2297 10.2297 10.2297 90. 90. 90.,293,A2B2X7,Gadolinium-1.2 cerium-0.8 dititanate,,,6.31,2016,01-087-3149,,
4816,F d -3 m Z,Nd2 Ru2 O7,Ca2Nb2O7,"Journal of Physics: Condensed Matter (2018) 30, (15)  Article ID 155601 (p. 1-11)",10.3544(5) 10.3544(5) 10.3544(5) 90. 90. 90.,295,A2B2X7,Dineodymium heptaoxodiruthenate(IV),,,7.21,2018,01-087-3200,https://doi.org/10.1088/1361-648X/aab398,
4817,F d -3 m Z,(La1.9 Eu0.1) Hf2 O7,Ca2Nb2O7,"Inorganic Chemistry (2018) 57, (18) p. 11815-11830",10.765(1) 10.765(1) 10.765(1) 90. 90. 90.,293,A2B2X7,Lanthanum-1.9 europium-0.1 heptaoxo-dihafnate,,,7.97,2018,01-087-3201,https://doi.org/10.1021/acs.inorgchem.8b01983,
5111,F d -3 m Z,(Ca1.11 Sb0.69 Sn0.2) (Ti0.9 Nb0.7 Ta0.4) O7,Ca2Nb2O7,"Canadian Mineralogist (1979) 17,  p. 583-588",10.351 10.351 10.351 90. 90. 90.,293,A2B2X7,Calcium antimony tiantium niobiun tantalum oxide hydroxide *,Pyrochlore Group,Pyrochlore Supergroup,5.33,1979,01-085-4083,https://www.researchgate.net/profile/Frank-Hawthorne/publication/299451838_STIBIOBETAFITE_A_NEW_MEMBER_OF_THE_PYROCHLORE_GROUP_FROM_VEZNA_CZECHOSTOVAKIA/links/56f8acbd08ae81582bf3a3fa/STIBIOBETAFITE-A-NEW-MEMBER-OF-THE-PYROCHLORE-GROUP-FROM-VEZNA-CZECHOSTOVAKIA.pdf,
5984,F d -3 m Z,Yb2 (Ti2 O7),Ca2Nb2O7,"Physical Review B: Condensed Matter and Materials Physics (2017) 96, (21)  Article ID 214415 (p. 1-11)",10.01275(2) 10.01275(2) 10.01275(2) 90. 90. 90.,2,A2B2X7,Diytterbium dititanate,,,7.33,2017,01-088-3772,https://doi.org/10.1103/PhysRevB.96.214415,
5985,F d -3 m Z,Yb2 (Ti2 O7),Ca2Nb2O7,"Physical Review B: Condensed Matter and Materials Physics (2017) 96, (21)  Article ID 214415 (p. 1-11)",10.01273(2) 10.01273(2) 10.01273(2) 90. 90. 90.,2,A2B2X7,Diytterbium dititanate,,,7.33,2017,,,
5986,F d -3 m Z,Yb2 (Ti2 O7),Ca2Nb2O7,"Physical Review B: Condensed Matter and Materials Physics (2017) 96, (21)  Article ID 214415 (p. 1-11)",10.02061(2) 10.02061(2) 10.02061(2) 90. 90. 90.,150,A2B2X7,Diytterbium dititanate,,,7.31,2017,,,
5987,F d -3 m Z,Yb2 (Ti2 O7),Ca2Nb2O7,"Physical Review B: Condensed Matter and Materials Physics (2017) 96, (21)  Article ID 214415 (p. 1-11)",10.02059(2) 10.02059(2) 10.02059(2) 90. 90. 90.,150,A2B2X7,Diytterbium dititanate,,,7.31,2017,01-088-3773,,
7220,F d -3 m Z,Yb2 Ge2 O7,Ca2Nb2O7,"Inorganic Chemistry (2018) 57, (20) p. 12456-12460",9.8297(7) 9.8297(7) 9.8297(7) 90 90 90,299,A2B2X7,Diyttrium heptaoxo-digermanate,,,8.44,2018,01-087-3348,https://doi.org/10.1021/acs.inorgchem.8b01810,
7221,F d -3 m Z,Lu2 Ge2 O7,Ca2Nb2O7,"Inorganic Chemistry (2018) 57, (20) p. 12456-12460",9.8165(2) 9.8165(2) 9.8165(2) 90 90 90,299,A2B2X7,Dilutetium heptaoxo-digermanate,,,8.53,2018,01-087-3349,,
8818,F d -3 m Z,Eu2 Ti2 O7,Ca2Nb2O7,"Journal of Magnetism and Magnetic Materials (2019) 476,  p. 7-17",10.18645(8) 10.18645(8) 10.18645(8) 90. 90. 90.,300,A2B2X7,Dieuropium dititanate,,,6.43,2019,01-088-4483,https://doi.org/10.1016/j.jmmm.2018.12.046,
8819,F d -3 m Z,Eu1.9 Fe0.1 Ti2 O7,Ca2Nb2O7,"Journal of Magnetism and Magnetic Materials (2019) 476,  p. 7-17",10.1722 10.1722 10.1722 90. 90. 90.,300,A2B2X7,Europium iron(III) dititanate,,,6.34,2019,01-088-4484,,
8820,F d -3 m Z,Eu1.8 Fe0.2 Ti2 O7,Ca2Nb2O7,"Journal of Magnetism and Magnetic Materials (2019) 476,  p. 7-17",10.1570 10.1570 10.1570 90. 90. 90.,300,A2B2X7,Europium iron(III) dititanate,,,6.24,2019,01-088-4485,,
9714,F d -3 m Z,Cd2 (Nb2 O7),Ca2Nb2O7,"Canadian Journal of Chemistry (1972) 50,  p. 3648-3666",10.372(1) 10.372(1) 10.372(1) 90. 90. 90.,293,A2B2X7,Dicadmium diniobate,,,6.22,1972,01-071-1100,https://doi.org/10.1139/v72-580,
9715,F d -3 m Z,Cd2 Ta2 O7,Ca2Nb2O7,"Canadian Journal of Chemistry (1972) 50,  p. 3648-3666",10.375(1) 10.375(1) 10.375(1) 90. 90. 90.,293,A2B2X7,Dicadmium ditantalum oxide,,,8.31,1972,01-071-1101,,
11801,F d -3 m Z,(Bi1.5 Cr0.5) Ti2 O7,Ca2Nb2O7,"Inorganic Chemistry (2019) 58, (15) p. 9904-9915",10.34214(20) 10.34214(20) 10.34214(20) 90. 90. 90.,293,A2B2X7,Bismuth chromium dititanate,,,6.57,2019,01-088-2742,https://doi.org/10.1021/acs.inorgchem.9b01057,
13424,F d -3 m Z,Ca2 Bi2 O7,Ca2Nb2O7,"Inorganic Chemistry (2019) 58, (3) p. 1759-1763",10.75021(5) 10.75021(5) 10.75021(5) 90 90 90,300,A2B2X7,Dicalcium heptaoxo-dibismuthate,,,6.52,2019,01-088-3167,https://doi.org/10.1021/acs.inorgchem.8b03596,
13425,F d -3 m Z,Sr2 Bi2 O7,Ca2Nb2O7,"Inorganic Chemistry (2019) 58, (3) p. 1759-1763",10.94132(6) 10.94132(6) 10.94132(6) 90 90 90,300,A2B2X7,Distrontium heptaoxo-dibismuthate,,,7.15,2019,01-088-3168,,
14242,F d -3 m Z,Y2 Ti2 O7,Ca2Nb2O7,"Zeitschrift fuer Kristallographie (1970) 131,  p. 278-288",10.0896(14) 10.0896(14) 10.0896(14) 90. 90. 90.,293,A2B2X7,Diyttrium dititanium oxide,,,4.99,1970,01-071-2065,https://doi.org/10.1524/zkri.1970.131.16.278,
14785,F d -3 m Z,Ce2 Sn2 O7,Ca2Nb2O7,"Journal of Materials Chemistry A: Materials for Energy and Sustainability (2020) 8, (11) p. 5744-5749",10.5111(3) 10.5111(3) 10.5111(3) 90. 90. 90.,293,A2B2X7,Dicerium ditin heptoxide,,,7.2,2020,01-090-0707,https://doi.org/10.1039/C9TA13602A,
14955,F d -3 m Z,Cd Nb O3.39 S0.11,Ca2Nb2O7,"Chemistry of Materials (2019) 31, (18) p. 7626-7637",10.521513(8) 10.521513(8) 10.521513(8) 90 90 90,340,A2B2X7,Cadmium niobium oxide sulfide,,,6,2019,01-090-0860,https://doi.org/10.1021/acs.chemmater.9b02466,
15307,F d -3 m Z,Pb2 Sn2 O6 H2 O,K1-xNb2O7(OH)1+y,"Annales de Chimie (Cachan, France) (1971) 1971,  p. 109-124",10.7186(10) 10.7186(10) 10.7186(10) 90. 90. 90.,293,A2B2X7,Dilead ditin(IV) oxide hydrate,,,8.26,1971,01-072-0001,N/A,
15633,F d -3 m Z,(Y2 O3) (Ti O2)2,Ca2Nb2O7,"Zeitschrift fuer Naturforschung, Teil B: Anorganische Chemie, Organische Chemie, Biochemie, Biophysik, Biologie (1969) 24,  p. 259",10.0896(50) 10.0896 10.0896 90. 90. 90.,293,A2B2X7,Yttrium oxide - titanium oxide (1/2),,,4.99,1969,01-072-0302,https://doi.org/10.1515/znb-1969-0227,
19637,F d -3 m Z,Bi2 Ti2 O7,Bi2Ti2O7,"Inorganic Chemistry (2020) 59, (17) p. 12385-12396",10.3823(3) 10.3823(3) 10.3823(3) 90. 90. 90.,298,A2B2X7,Bismuth dititanate,,,7.43,2020,01-090-2302,https://doi.org/10.1021/acs.inorgchem.0c01472,
19639,F d -3 m Z,Bi2 Ti2 O7,Ca2Nb2O7,"Inorganic Chemistry (2020) 59, (17) p. 12385-12396",10.3833(3) 10.3833(3) 10.3833(3) 90. 90. 90.,298,A2B2X7,Bismuth dititanate,,,7.43,2020,01-090-2304,,
19641,F d -3 m Z,Bi2 Ti2 O7,Ca2Nb2O7,"Inorganic Chemistry (2020) 59, (17) p. 12385-12396",10.3824(3) 10.3824(3) 10.3824(3) 90. 90. 90.,298,A2B2X7,Bismuth dititanate,,,7.43,2020,01-090-2306,,
19643,F d -3 m Z,Bi2 Ti2 O7,Ca2Nb2O7,"Inorganic Chemistry (2020) 59, (17) p. 12385-12396",10.3827(3) 10.3827(3) 10.3827(3) 90. 90. 90.,298,A2B2X7,Bismuth dititanate,,,7.43,2020,01-090-2308,,
19645,F d -3 m Z,Bi2 Ti2 O7,Bi2Ti2O7,"Inorganic Chemistry (2020) 59, (17) p. 12385-12396",10.3827(3) 10.3827(3) 10.3827(3) 90. 90. 90.,298,A2B2X7,Bismuth dititanate,,,7.43,2020,01-090-2310,,
19687,F d -3 m Z,Gd2 Ti2 O7,Ca2Nb2O7,"Journal of Electron Spectroscopy and Related Phenomena (2019) 234,  p. 5-12",10.1843(5) 10.1843(5) 10.1843(5) 90. 90. 90.,293,A2B2X7,Digadolinium dititanate,,,6.57,2019,01-090-2352,https://doi.org/10.1016/j.elspec.2019.05.004,
19688,F d -3 m Z,(Gd1.6 Ce0.4) Ti2 O7,Ca2Nb2O7,"Journal of Electron Spectroscopy and Related Phenomena (2019) 234,  p. 5-12",10.197(1) 10.197(1) 10.197(1) 90. 90. 90.,293,A2B2X7,"Gadolinium cerium(III,IV) dititanate, oxygen-excess",,,6.46,2019,01-090-2353,,
19689,F d -3 m Z,(Gd1.6 Ce0.4) Ti2 O7,Ca2Nb2O7,"Journal of Electron Spectroscopy and Related Phenomena (2019) 234,  p. 5-12",10.1956(9) 10.1956(9) 10.1956(9) 90. 90. 90.,293,A2B2X7,"Gadolinium cerium(III,IV) dititanate, oxygen-excess",,,6.46,2019,01-090-2354,,
19690,F d -3 m Z,(Gd1.6 Ce0.4) Ti2 O7,Ca2Nb2O7,"Journal of Electron Spectroscopy and Related Phenomena (2019) 234,  p. 5-12",10.175(1) 10.175(1) 10.175(1) 90. 90. 90.,293,A2B2X7,"Gadolinium cerium(III,IV) dititanate, oxygen-excess",,,6.5,2019,01-090-2355,,
19691,F d -3 m Z,(Gd1.6 Ce0.4) Ti2 O7,Ca2Nb2O7,"Journal of Electron Spectroscopy and Related Phenomena (2019) 234,  p. 5-12",10.1911(8) 10.1911(8) 10.1911(8) 90. 90. 90.,293,A2B2X7,"Gadolinium cerium(III,IV) dititanate, oxygen-excess",,,6.47,2019,01-090-2356,,
19766,F d -3 m Z,Ho2 Ge2 O7,Ca2Nb2O7,"RSC Advances (2020) 10, (18) p. 10540-10545",9.8974(3) 9.8974(3) 9.8974(3) 90. 90. 90.,293,A2B2X7,Diholmium digermanate,,,8.04,2020,01-090-2427,https://doi.org/10.1039/C9RA10428C,
22226,F d -3 m Z,Hg2 (Nb2 O7),Ca2Nb2O7,"Inorganic Chemistry (1968) 7,  p. 1704-1708",10.453 10.453 10.453 90. 90. 90.,293,A2B2X7,Dimercury diniobate,,,8.13,1968,01-073-0441,https://doi.org/10.1021/ic50067a003,
24152,F d -3 m Z,Er2 Ti2 O7,Ca2Nb2O7,"Canadian Journal of Chemistry (1965) 43,  p. 2812-2826",10.0762(6) 10.0762(6) 10.0762(6) 90. 90. 90.,293,A2B2X7,Dierbium dititanium oxide,,,7.04,1965,01-073-1647,https://doi.org/10.1139/v65-392,
24193,F d -3 m Z,Y2 Sn2 O7,Ca2Nb2O7,"Canadian Journal of Chemistry (1968) 46,  p. 859-873",10.3725(11) 10.3725(11) 10.3725(11) 90. 90. 90.,293,A2B2X7,Diyttrium ditin(IV) oxide,,,6.28,1968,01-073-1684,https://doi.org/10.1139/v68-148,
24194,F d -3 m Z,Sm2 Sn2 O7,Ca2Nb2O7,"Canadian Journal of Chemistry (1968) 46,  p. 859-873",10.5099(11) 10.5099(11) 10.5099(11) 90. 90. 90.,293,A2B2X7,Disamarium ditin(IV) oxide,,,7.44,1968,01-073-1685,,
24195,F d -3 m Z,La2 Sn2 O7,Ca2Nb2O7,"Canadian Journal of Chemistry (1968) 46,  p. 859-873",10.7005(10) 10.7005(10) 10.7005(10) 90. 90. 90.,293,A2B2X7,Dilanthanum ditin(IV) oxide,,,6.8,1968,01-073-1686,,
24205,F d -3 m Z,Lu2 Ti2 O7,Ca2Nb2O7,"Canadian Journal of Chemistry (1969) 47,  p. 971-990",10.0180(9) 10.0180(9) 10.0180(9) 90. 90. 90.,293,A2B2X7,Lutetium dititanium oxide,,,7.37,1969,01-073-1696,https://doi.org/10.1139/v69-155,
24206,F d -3 m Z,Y2 Ti2 O7,Ca2Nb2O7,"Canadian Journal of Chemistry (1969) 47,  p. 971-990",10.0949(5) 10.0949(5) 10.0949(5) 90. 90. 90.,293,A2B2X7,Yttrium dititanium oxide,,,4.98,1969,01-073-1697,,
24207,F d -3 m Z,Gd2 Ti2 O7,Ca2Nb2O7,"Canadian Journal of Chemistry (1969) 47,  p. 971-990",10.1852(9) 10.1852(9) 10.1852(9) 90. 90. 90.,293,A2B2X7,Digadolinium dititanium oxide,,,6.57,1969,01-073-1698,,
24208,F d -3 m Z,Sm2 Ti2 O7,Ca2Nb2O7,"Canadian Journal of Chemistry (1969) 47,  p. 971-990",10.2331(8) 10.2331(8) 10.2331(8) 90. 90. 90.,293,A2B2X7,Samarium dititanium oxide,,,6.3,1969,01-073-1699,,
24209,F d -3 m Z,Er2 Ti2 O7,Ca2Nb2O7,"Canadian Journal of Chemistry (1969) 47,  p. 971-990",10.0869(1) 10.0869(1) 10.0869(1) 90. 90. 90.,293,A2B2X7,Erbium dititanium oxide,,,7.02,1969,01-073-1700,,
24722,F d -3 m Z,Yb2 Ti2 O7,Ca2Nb2O7,"Journal of the Ceramic Society of Japan (2018) 126, (5) p. 341-345",10.034410(4) 10.034410(4) 10.034410(4) 90. 90. 90.,293,A2B2X7,Diytterbium dititanate,,,7.28,2018,01-090-4444,https://doi.org/10.2109/jcersj2.17253,
24809,F d -3 m Z,Yb2 Ti2 O7,Ca2Nb2O7,"Journal of the Ceramic Society of Japan (2018) 126, (5) p. 341-345",10.133798(2) 10.133798(2) 10.133798(2) 90. 90. 90.,1173,A2B2X7,Diytterbium dititanate,,,7.07,2018,01-090-4445,,
25895,F d -3 m Z,Mg0.89 Ta1.57 Nd1.54 O7,Ca2Nb2O7,"Inorganic Chemistry (2020) 59, (23) p. 17251-17258",10.3967(2) 10.3967(2) 10.3967(2) 90.00 90.00 90.00,293,A2B2X7,Magnesium tantalum neodymium heptoxide,,,7.56,2020,01-090-3254,https://doi.org/10.1021/acs.inorgchem.0c02479,
26762,F d -3 m Z,La2 Zr2 O7,Ca2Nb2O7,"Journal of Alloys and Compounds (2020) 832,   Article ID 154863",10.7516(7) 10.7516(7) 10.7516(7) 90. 90. 90.,293,A2B2X7,Dilanthanum dizirconate,,,6.12,2020,01-090-3306,https://doi.org/10.1016/j.jallcom.2020.154863,
26768,F d -3 m Z,La2 Zr2 O7,Ca2Nb2O7,"Journal of Alloys and Compounds (2020) 832,   Article ID 154863",10.7613(3) 10.7613(3) 10.7613(3) 90. 90. 90.,293,A2B2X7,Dilanthanum dizirconate,,,6.1,2020,01-090-3307,,
26779,F d -3 m Z,La2 Zr2 O7,Ca2Nb2O7,"Journal of Alloys and Compounds (2020) 832,   Article ID 154863",10.8019(4) 10.8019(4) 10.8019(4) 90. 90. 90.,293,A2B2X7,Dilanthanum dizirconate,,,6.03,2020,01-090-3308,,
26799,F d -3 m Z,Nd2 Zr2 O7,Ca2Nb2O7,"Journal of Alloys and Compounds (2020) 832,   Article ID 154863",10.6159(9) 10.6159(9) 10.6159(9) 90. 90. 90.,293,A2B2X7,Dineodymium dizirconate,,,6.47,2020,01-090-3309,,
26802,F d -3 m Z,Nd2 Zr2 O7,Ca2Nb2O7,"Journal of Alloys and Compounds (2020) 832,   Article ID 154863",10.6257(4) 10.6257(4) 10.6257(4) 90. 90. 90.,293,A2B2X7,Dineodymium dizirconate,,,6.45,2020,01-090-4499,,
26805,F d -3 m Z,Nd2 Zr2 O7,Ca2Nb2O7,"Journal of Alloys and Compounds (2020) 832,   Article ID 154863",10.6625(2) 10.6625(2) 10.6625(2) 90. 90. 90.,293,A2B2X7,Dineodymium dizirconate,,,6.39,2020,01-090-4500,,
26851,F d -3 m Z,La2 Zr2 O7,Eu2Zr2O7,"Journal of Alloys and Compounds (2020) 832,   Article ID 154863",10.746(4) 10.746(4) 10.746(4) 90. 90. 90.,293,A2B2X7,Dilanthanum dizirconate,,,6.13,2020,01-090-3310,,
26853,F d -3 m Z,La2 Zr2 O7,Ca2Nb2O7,"Journal of Alloys and Compounds (2020) 832,   Article ID 154863",10.805(3) 10.805(3) 10.805(3) 90. 90. 90.,293,A2B2X7,Dilanthanum dizirconate,,,6.03,2020,01-090-3312,,
26854,F d -3 m Z,Nd2 Zr2 O7,Eu2Zr2O7,"Journal of Alloys and Compounds (2020) 832,   Article ID 154863",10.619(4) 10.619(4) 10.619(4) 90. 90. 90.,293,A2B2X7,Dineodymium dizirconate,,,6.47,2020,01-090-3313,,
28445,F d -3 m Z,Cd2 (Re2 O7),Ca2Nb2O7,"Inorganic Chemistry (1965) 4,  p. 1152-1153",10.219 10.219 10.219 90. 90. 90.,293,A2B2X7,Dicadmium dirhenate(V),,,8.83,1965,01-074-2353,https://doi.org/10.1021/ic50030a013,
31196,F d -3 m Z,Ca1.37 Na0.150 Ce0.32 Th0.08 U0.08 Ti1.07 Nb0.89 Ta0.038 O6 O0.5 F0.5 H0.125,Ca2Nb2O7,"American Mineralogist (1983) 68,  p. 262-276",10.2978(5) 10.2978(5) 10.2978(5) 90. 90. 90.,293,A2B2X7,Calcium sodium titanium niobium tantalum oxide,,,4.81,1983,01-085-0927,https://pubs.geoscienceworld.org/msa/ammin/article/68/1-2/262/41455/Calciobetafite-new-mineral-of-the-pyrochlore-group?guestAccessKey=,
32278,F d -3 m Z,Sc2 Ge2 O7,Ca2Nb2O7,"AIP Advances (2020) 10, (9)  Article ID 095209",9.5989(1) 9.5989(1) 9.5989(1) 90. 90. 90.,293,A2B2X7,Discandium digermanate,,,5.21,2020,01-090-4785,https://doi.org/10.1063/5.0021334,
32688,F d -3 m Z,Lu2 V2 O7,Ca2Nb2O7,"Materials Research Bulletin (1982) 17,  p. 707-713",9.928(2) 9.928(2) 9.928(2) 90. 90. 90.,293,A2B2X7,Lutetium heptaoxodivanadate(IV),,,7.65,1982,01-075-2411,https://doi.org/10.1016/0025-5408(82)90019-8,
32689,F d -3 m Z,Yb2 V2 O7,Ca2Nb2O7,"Materials Research Bulletin (1982) 17,  p. 707-713",9.945(1) 9.945(1) 9.945(1) 90. 90. 90.,293,A2B2X7,Ytterbium heptaoxodivanadate(IV),,,7.56,1982,01-075-2412,,
32690,F d -3 m Z,Tm2 V2 O7,Ca2Nb2O7,"Materials Research Bulletin (1982) 17,  p. 707-713",9.973(1) 9.973(1) 9.973(1) 90. 90. 90.,293,A2B2X7,Thulium heptaoxodivanadate(IV),,,7.39,1982,01-075-2413,,
33414,F d -3 m Z,(Bi1.5 Mg0.5) (Mg0.5 Nb1.5) O7,Bi2Ti2O7,"Journal of Alloys and Compounds (2021) 858,   Article ID 157742",10.5461(1) 10.5461(1) 10.5461(1) 90. 90. 90.,293,A2B2X7,Bismuth magnesium niobate,,,6.67,2021,01-090-5363,https://doi.org/10.1016/j.jallcom.2020.157742,
33428,F d -3 m Z,(Bi1.5 Na0.1 Mg0.4) (Mg0.5 Nb1.5) O6.95,Ca2Nb2O7,"Journal of Alloys and Compounds (2021) 858,   Article ID 157742",10.5456(8) 10.5456(8) 10.5456(8) 90. 90. 90.,293,A2B2X7,Bismuth sodium magnesium niobate,,,6.66,2021,01-090-5377,,
33429,F d -3 m Z,(Bi1.5 Na0.1 Mg0.4) (Mg0.5 Nb1.5) O6.95,Ca2Nb2O7,"Journal of Alloys and Compounds (2021) 858,   Article ID 157742",10.5457(5) 10.5457(5) 10.5457(5) 90. 90. 90.,293,A2B2X7,Bismuth sodium magnesium niobate,,,6.66,2021,01-090-5378,,
33430,F d -3 m Z,(Bi1.5 Na0.1 Mg0.4) (Mg0.5 Nb1.5) O6.95,Bi2Ti2O7,"Journal of Alloys and Compounds (2021) 858,   Article ID 157742",10.5457(4) 10.5457(4) 10.5457(4) 90. 90. 90.,293,A2B2X7,Bismuth sodium magnesium niobate,,,6.66,2021,01-090-5379,,
33431,F d -3 m Z,(Bi1.5 Na0.1 Mg0.4) (Mg0.5 Nb1.5) O6.95,Ca2Nb2O7,"Journal of Alloys and Compounds (2021) 858,   Article ID 157742",10.5457(4) 10.5457(4) 10.5457(4) 90. 90. 90.,293,A2B2X7,Bismuth sodium magnesium niobate,,,6.66,2021,,,
33432,F d -3 m Z,(Bi1.5 Na0.1 Mg0.4) (Mg0.5 Nb1.5) O6.95,Bi2Ti2O7,"Journal of Alloys and Compounds (2021) 858,   Article ID 157742",10.5457(4) 10.5457(4) 10.5457(4) 90. 90. 90.,293,A2B2X7,Bismuth sodium magnesium niobate,,,6.66,2021,01-090-5380,,
33433,F d -3 m Z,(Bi1.5 Na0.1 Mg0.4) (Mg0.5 Nb1.5) O6.95,Bi2Ti2O7,"Journal of Alloys and Compounds (2021) 858,   Article ID 157742",10.5457(4) 10.5457(4) 10.5457(4) 90. 90. 90.,293,A2B2X7,Bismuth sodium magnesium niobate,,,6.66,2021,01-090-5381,,
33434,F d -3 m Z,(Bi1.5 Mg0.5) (Na0.1 Mg0.4 Nb1.5) O6.95,Ca2Nb2O7,"Journal of Alloys and Compounds (2021) 858,   Article ID 157742",10.5457(4) 10.5457(4) 10.5457(4) 90. 90. 90.,293,A2B2X7,Bismuth sodium magnesium niobate,,,6.66,2021,,,
33435,F d -3 m Z,(Bi1.5 Na0.1 Mg0.4) (Mg0.5 Nb1.5) O6.95,Bi2Ti2O7,"Journal of Alloys and Compounds (2021) 858,   Article ID 157742",10.5457(4) 10.5457(4) 10.5457(4) 90. 90. 90.,293,A2B2X7,Bismuth sodium magnesium niobate,,,6.66,2021,,,
33466,F d -3 m Z,Gd2 Ti2 O7,Ca2Nb2O7,"Journal of Alloys and Compounds (2021) 859,   Article ID 157781",10.184(1) 10.184(1) 10.184(1) 90. 90. 90.,293,A2B2X7,Digadolinium dititanate,,,6.57,2021,01-090-5403,https://doi.org/10.1016/j.jallcom.2020.157781,
33467,F d -3 m Z,Gd1.8 Ca0.1 Zr0.1 Ti2 O7,Ca2Nb2O7,"Journal of Alloys and Compounds (2021) 859,   Article ID 157781",10.1762(2) 10.1762(2) 10.1762(2) 90. 90. 90.,293,A2B2X7,Gadolinium calcium zirconium dititanate,,,6.35,2021,01-090-5404,,
33468,F d -3 m Z,Gd1.6 Ca0.2 Zr0.2 Ti2 O7,Ca2Nb2O7,"Journal of Alloys and Compounds (2021) 859,   Article ID 157781",10.1629(1) 10.1629(1) 10.1629(1) 90. 90. 90.,293,A2B2X7,Gadolinium calcium zirconium dititanate,,,6.15,2021,01-090-5405,,
33469,F d -3 m Z,Gd1.4 Ca0.3 Zr0.3 Ti2 O7,Ca2Nb2O7,"Journal of Alloys and Compounds (2021) 859,   Article ID 157781",10.1533(1) 10.1533(1) 10.1533(1) 90. 90. 90.,293,A2B2X7,Gadolinium calcium zirconium dititanate,,,5.93,2021,01-090-5406,,
33470,F d -3 m Z,Gd1.2 Ca0.4 Zr0.4 Ti2 O7,Ca2Nb2O7,"Journal of Alloys and Compounds (2021) 859,   Article ID 157781",10.1356(1) 10.1356(1) 10.1356(1) 90. 90. 90.,293,A2B2X7,Gadolinium calcium zirconium dititanate,,,5.73,2021,01-090-5407,,
34166,F d -3 m Z,Gd2 Mo2 O7,Ca2Nb2O7,"Journal of Alloys and Compounds (2021) 865,   Article ID 158958",10.35702(5) 10.35702(5) 10.35702(5) 90. 90. 90.,293,A2B2X7,Digadolinium dimolybdate,,,7.39,2021,01-090-5540,https://doi.org/10.1016/j.jallcom.2021.158958,
34167,F d -3 m Z,Gd2 (Mo0.9 Mn0.1)2 O7,Ca2Nb2O7,"Journal of Alloys and Compounds (2021) 865,   Article ID 158958",10.31757(8) 10.31757(8) 10.31757(8) 90. 90. 90.,293,A2B2X7,Digadolinium manganese molybdenum heptaoxide,,,7.38,2021,01-090-5541,,
34170,F d -3 m Z,Ho2 Mo2 O7,Ca2Nb2O7,"Journal of Alloys and Compounds (2021) 865,   Article ID 158958",10.26902(7) 10.26902(7) 10.26902(7) 90. 90. 90.,293,A2B2X7,Diholmium dimolybdate,,,7.77,2021,01-090-5542,,
34175,F d -3 m Z,Ho2 (Mo0.9 Mn0.1)2 O7,Ca2Nb2O7,"Journal of Alloys and Compounds (2021) 865,   Article ID 158958",10.20400(9) 10.20400(9) 10.20400(9) 90. 90. 90.,293,A2B2X7,Digadolinium manganese molybdenum heptaoxide,,,7.82,2021,01-090-5543,,
34479,F d -3 m Z,Eu2 Zr2 O7,Ca2Nb2O7,"High Pressure Research (2017) 37, (2) p. 256-266",10.5518(9) 10.5518(9) 10.5518(9) 90. 90. 90.,293,A2B2X7,Dieuropium dizirconate,,,6.77,2017,01-090-5647,https://doi.org/10.1080/08957959.2017.1300886,
34883,F d -3 m Z,Y2.006 Ti2 O7,Ca2Nb2O7,"Journal of the Ceramic Society of Japan (2021) 129, (1) p. 22-31",10.09750(2) 10.09750(2) 10.09750(2) 90. 90. 90.,293,A2B2X7,"Diyttrium dititanate, yttrium-excess",,,4.98,2021,01-090-5780,https://doi.org/10.2109/jcersj2.20165,
34885,F d -3 m Z,Y2.032 Ti2 O7,Ca2Nb2O7,"Journal of the Ceramic Society of Japan (2021) 129, (1) p. 22-31",10.09750(2) 10.09750(2) 10.09750(2) 90. 90. 90.,293,A2B2X7,"Diyttrium dititanate, yttrium-excess",,,5.01,2021,01-090-5781,,
35004,F d -3 m Z,Gd2 In Sb O7,Ca2Nb2O7,"Journal of Rare Earths (2021) 39, (11) p. 1327-1335",10.562 10.562 10.562 90. 90. 90.,293,A2B2X7,"Digadolinium indium antimonate, europium(III)-doped (15 mol.%)",,,7.48,2021,01-090-5848,https://doi.org/10.1016/j.jre.2020.08.002,
35077,F d -3 m Z,Gd2 (Zr2 O7),Ca2Nb2O7,"Journal of Alloys and Compounds (2021) 867,   Article ID 159032",10.5459(10) 10.5459(10) 10.5459(10) 90. 90. 90.,293,A2B2X7,Digadolinium dizirconate,,,6.9,2021,01-090-5884,https://doi.org/10.1016/j.jallcom.2021.159032,
35083,F d -3 m Z,Gd2 (Zr2 O7),Ca2Nb2O7,"Journal of Alloys and Compounds (2021) 867,   Article ID 159032",10.5465(2) 10.5465(2) 10.5465(2) 90. 90. 90.,293,A2B2X7,Digadolinium dizirconate,,,6.9,2021,01-090-5887,,
35114,F d -3 m Z,Gd2 (Zr2 O7),Ca2Nb2O7,"Journal of Alloys and Compounds (2021) 867,   Article ID 159032",10.5486(2) 10.5486(2) 10.5486(2) 90. 90. 90.,293,A2B2X7,Digadolinium dizirconate,,,6.89,2021,01-090-5888,,
35131,F d -3 m Z,Gd2 (Zr2 O7),Ca2Nb2O7,"Journal of Alloys and Compounds (2021) 867,   Article ID 159032",10.5466(1) 10.5466(1) 10.5466(1) 90. 90. 90.,293,A2B2X7,Digadolinium dizirconate,,,6.9,2021,01-076-1049,,
35849,F d -3 m Z,Lu2 Ir2 O6.97,Ca2Nb2O7,"Physical Review B (2020) 101, (10)  Article ID 104404",10.094(1) 10.094(1) 10.094(1) 90. 90. 90.,293,A2B2X7,Dilutetium diiridate(IV),,,10.95,2020,01-090-6001,https://doi.org/10.1103/PhysRevB.101.104404,
35850,F d -3 m Z,Yb2 Ir2 O6.97,Ca2Nb2O7,"Physical Review B (2020) 101, (10)  Article ID 104404",10.104(1) 10.104(1) 10.104(1) 90. 90. 90.,293,A2B2X7,Diytterbium diiridate(IV),,,10.87,2020,01-090-6002,,
37388,F d -3 m Z,Dy2 (Ti0.2 Zr0.2 Hf0.2 Ge0.2 Sn0.2)2 O7,Ca2Nb2O7,"Journal of Alloys and Compounds (2021) 883,   Article ID 160773",10.301(1) 10.301(1) 10.301(1) 90. 90. 90.,293,A2B2X7,Didysprosium titanium zirconium hafnium germanium tin heptaoxide,,,7.78,2021,01-090-6506,https://doi.org/10.1016/j.jallcom.2021.160773,
37602,F d -3 m Z,Y2 Ga Sb O7,Ca2Nb2O7,"Journal of Alloys and Compounds (2019) 771,  p. 89-99",10.1777 10.1777 10.1777 90. 90. 90.,293,A2B2X7,Diyttrium gallium antimonate,,,6.06,2019,01-090-6653,https://doi.org/10.1016/j.jallcom.2018.08.235,
37603,F d -3 m Z,Dy2 Ga Sb O7,Ca2Nb2O7,"Journal of Alloys and Compounds (2019) 771,  p. 89-99",10.2058 10.2058 10.2058 90. 90. 90.,293,A2B2X7,Didysprosium gallium antimonate,,,7.85,2019,01-090-6654,,3
37604,F d -3 m Z,Gd2 Ga Sb O7,Ca2Nb2O7,"Journal of Alloys and Compounds (2019) 771,  p. 89-99",10.265 10.265 10.265 90. 90. 90.,293,A2B2X7,Digadolinium gallium antimonate,,,7.59,2019,01-090-6655,,
38990,F d -3 m Z,Bi1.02 Ti O3.50,Bi2Ti2O7,"IUCrJ -International Union of Crystallography Journal (2019) 6, (3) p. 438-446",10.4476(9) 10.4476(9) 10.4476(9) 90.0 90.0 90.0,1273.15,A2B2X7,Bismuth titanate,,,7.39,2019,01-090-7104,https://doi.org/10.1107/S2052252519003804,
40264,F d -3 m Z,Ca0.92 U1.08 (Ti2 O7),Ca2Nb2O7,"Journal of Solid State Chemistry (1989) 82,  p. 146-150",10.1579(5) 10.1579(5) 10.1579(5) 90. 90. 90.,293,A2B2X7,Calcium uranium dititanate (.92/1.08/1),,,6.36,1989,01-073-6606,https://doi.org/10.1016/0022-4596(89)90234-X,
40588,F d -3 m Z,Ca0.8 Ce1.2 Sn2 O7,Ca2Nb2O7,"Journal of Solid State Chemistry (1991) 92,  p. 320-326",10.488 10.488 10.488 90. 90. 90.,293,A2B2X7,Calcium cerium distannate (.8/1.2/1),,,6.33,1991,01-088-1852,https://doi.org/10.1016/0022-4596(91)90340-N,
41716,F d -3 m Z,Nd2 Sc Nb O7,Ca2Nb2O7,"Journal of Solid State Chemistry (1979) 27,  p. 115-122",10.5336(3) 10.5336(3) 10.5336(3) 90. 90. 90.,293,A2B2X7,Dineodymium scandium niobium oxide,,,6.12,1979,01-075-1140,https://doi.org/10.1016/0022-4596(79)90150-6,
41717,F d -3 m Z,Y Gd Sc Sb O7,Ca2Nb2O7,"Journal of Solid State Chemistry (1979) 27,  p. 115-122",10.3836(4) 10.3836(4) 10.3836(4) 90. 90. 90.,293,A2B2X7,Yttrium gadolinium scandium antimony(V) oxide,,,6.23,1979,01-075-1191,,
42702,F d -3 m Z,Y2 (Ti2 O7),Ca2Nb2O7,"Zeitschrift fuer Kristallographie (1970) 131,  p. 278-288",10.0896(14) 10.0896(14) 10.0896(14) 90. 90. 90.,293,A2B2X7,Diyttrium dititanate,,,4.99,1970,01-089-2065,,
46126,F d -3 m Z,Y2 Zr2 O7,Ca2Nb2O7,"Journal of Superconductivity and Novel Magnetism (2021) 34, (2) p. 435-441",10.4531(1) 10.4531(1) 10.4531(1) 90. 90. 90.,293,A2B2X7,Diyttrium dizirconium heptaoxide,,,5.49,2021,01-090-8060,,
46127,F d -3 m Z,Y2 (Zr1.9 Mn0.1) O7,Ca2Nb2O7,"Journal of Superconductivity and Novel Magnetism (2021) 34, (2) p. 435-441",10.4507(1) 10.4507(1) 10.4507(1) 90. 90. 90.,293,A2B2X7,Diyttrium zirconium manganese(IV) heptaoxide,,,5.45,2021,01-090-8061,,
46128,F d -3 m Z,Y2 (Zr1.8 Mn0.2) O7,Ca2Nb2O7,"Journal of Superconductivity and Novel Magnetism (2021) 34, (2) p. 435-441",10.4468(2) 10.4468(2) 10.4468(2) 90. 90. 90.,293,A2B2X7,Diyttrium zirconium manganese(IV) heptaoxide,,,5.42,2021,01-090-8062,,
48170,F d -3 m Z,Eu2 Ti2 O7,Ca2Nb2O7,"Advanced Powder Technology (2022) 33, (3)  Article ID 103501 (p. 1-9)",10.20951(1) 10.20951(1) 10.20951(1) 90. 90. 90.,293,A2B2X7,Dieuropium dititanium heptaoxide,,,6.39,2022,01-077-1428,,
48173,F d -3 m Z,(Eu0.5 Y0.5)2 Ti2 O7,Ca2Nb2O7,"Advanced Powder Technology (2022) 33, (3)  Article ID 103501 (p. 1-9)",10.15355(5) 10.15355(5) 10.15355(5) 90. 90. 90.,293,A2B2X7,Europium yttrium dititanium heptaoxide,,,5.69,2022,01-077-1431,,
48174,F d -3 m Z,Y2 Ti2 O7,Ca2Nb2O7,"Advanced Powder Technology (2022) 33, (3)  Article ID 103501 (p. 1-9)",10.20951(1) 10.20951(1) 10.20951(1) 90. 90. 90.,293,A2B2X7,Diyttrium dititanium heptaoxide,,,4.81,2022,01-077-1432,,
48347,F d -3 m Z,Gd2 Pt2 O7,Ca2Nb2O7,"Physical Review B (2022) 105, (9)  Article ID 094402 (p. 1-11)",10.26328(1) 10.26328(1) 10.26328(1) 90. 90. 90.,298,A2B2X7,Digadolinium diplatinum heptaoxide,,,10.04,2022,,,
48876,F d -3 m Z,(Bi1.5 Fe0.5) Ti2 O7,Bi2Ti2O7,"Inorganic Chemistry (2022) 61, (34) p. 13369-13378",10.3152(5) 10.3152(5) 10.3152(5) 90. 90. 90.,293,A2B2X7,Bismuth iron dititanium heptaoxide,,,6.65,2022,,,
48877,F d -3 m Z,(Bi1.5 Fe0.5) Ti2 O7,Ca2Nb2O7,"Inorganic Chemistry (2022) 61, (34) p. 13369-13378",10.3152(5) 10.3152(5) 10.3152(5) 90. 90. 90.,293,A2B2X7,Bismuth iron dititanium heptaoxide,,,6.65,2022,,,
50033,F d -3 m Z,Ca Nd (Nb2 O7),Ca2Nb2O7,"Materials Research Bulletin (1997) 32, (4) p. 421-430",10.437(1) 10.437(1) 10.437(1) 90. 90. 90.,293,A2B2X7,Calcium neodymium diniobate,,,5.63,1997,01-087-0020,,
50034,F d -3 m Z,Ca Nd (Nb2 O7),Ca2Nb2O7,"Materials Research Bulletin (1997) 32, (4) p. 421-430",10.4153(1) 10.4153(1) 10.4153(1) 90. 90. 90.,293,A2B2X7,Calcium neodymium diniobate,,,5.67,1997,01-087-0021,,
50035,F d -3 m Z,Ca Y (Nb2 O7),Ca2Nb2O7,"Materials Research Bulletin (1997) 32, (4) p. 421-430",10.3155(1) 10.3155(1) 10.3155(1) 90. 90. 90.,293,A2B2X7,Calcium yttrium diniobate,,,5.17,1997,01-087-0022,,
50299,F d -3 m Z,(Tl1.8 Sc0.2) (Mn2 O7),Ca2Nb2O7,"Science (Washington, DC, United States) (1997) 277,  p. 546-549",9.869(1) 9.869(1) 9.869(1) 90. 90. 90.,296,A2B2X7,Thallium scandium dimanganate(IV) (1.8/0.2/1),,,8.27,1997,01-087-0272,,
50311,F d -3 m Z,Bi2 (Sn2 O7),Ca2Nb2O7,"Zeitschrift fuer Kristallographie (1997) 212,  p. 297-301",10.7225(7) 10.7225(7) 10.7225(7) 90. 90. 90.,996,A2B2X7,Dibismuth distannate - gamma,,,8.27,1997,01-087-0284,,
51157,F d -3 m Z,Tl2 Ru2 O6.96,Ca2Nb2O7,"Journal of Solid State Chemistry (1998) 140,  p. 182-193",10.1831(2) 10.1831(2) 10.1831(2) 90. 90. 90.,295,A2B2X7,Thallium ruthenium oxide (2/2/6.96),,,9.09,1998,01-070-2660,,
51158,F d -3 m Z,Tl2 (Ru2 O7),Ca2Nb2O7,"Journal of Solid State Chemistry (1998) 140,  p. 182-193",10.1865(2) 10.1865(2) 10.1865(2) 90. 90. 90.,295,A2B2X7,Dithallium diruthenate(VI),,,9.09,1998,01-070-2661,,
51573,F d -3 m Z,La2 (Zr2 O7),Ca2Nb2O7,"Zeitschrift fuer Kristallographie (2001) 216,  p. 92-98",10.7997(3) 10.7997(3) 10.7997(3) 90. 90. 90.,293,A2B2X7,Dilanthanum dizirconate,,,6.04,2001,01-070-5602,,
51587,F d -3 m Z,Sm2 Mo2 O3.83 N3.17,Ca2Nb2O7,"Materials Research Bulletin (2001) 36,  p. 1521-1530",10.4975(5) 10.4975(5) 10.4975(5) 90 90 90,293,A2B2X7,Samarium molybdenum oxide nitride (2/2/3.83/3.17),,,6.87,2001,01-073-6735,,
54791,F d -3 m Z,Y2 Ti2 O7,,"Journal of Solid State Chemistry (2022) 315,   Article ID 123446",10.0938(2) 10.0938(2) 10.0938(2) 90. 90. 90.,293,A2B2X7,Dittrium dititanium heptaoxide,,,4.98,2022,01-073-7328,,
56515,F d -3 m Z,Tl2 (Mn2 O7),Ca2Nb2O7,"Physical Review B: Condensed Matter and Materials Physics (1999) 59,  p. 1249-1254",9.89093(7) 9.89093 9.89093 90. 90. 90.,298,A2B2X7,Dithallium(III) dimanganate(IV),,,8.66,1999,01-071-5192,,
56516,F d -3 m Z,Y2 (Mn2 O7),Ca2Nb2O7,"Physical Review B: Condensed Matter and Materials Physics (1999) 59,  p. 1249-1254",9.91268(3) 9.91268 9.91268 90. 90. 90.,298,A2B2X7,Diyttrium dimanganate(IV),,,5.45,1999,01-071-5193,,
56517,F d -3 m Z,In2 (Mn2 O7),Ca2Nb2O7,"Physical Review B: Condensed Matter and Materials Physics (1999) 59,  p. 1249-1254",9.70786(9) 9.70786 9.70786 90. 90. 90.,298,A2B2X7,Diindium dimanganate(IV),,,6.56,1999,01-071-5194,,
56518,F d -3 m Z,Lu2 (Mn2 O7),Ca2Nb2O7,"Physical Review B: Condensed Matter and Materials Physics (1999) 59,  p. 1249-1254",9.82684(3) 9.82684 9.82684 90. 90. 90.,298,A2B2X7,Dilutetium dimanganate(IV),,,8,1999,01-071-5195,,
60527,F d -3 m Z,Gd2 Cr Sb O7,Ca2Nb2O7,"Journal of Physics and Chemistry of Solids (1985) 46, (8) p. 921-923",10.266(1) 10.266(1) 10.266(1) 90. 90. 90.,293,A2B2X7,Digadolinium chromium antimony(v)heptaoxide,,,7.37,1985,01-077-2213,,
60528,F d -3 m Z,Gd2 Mn Sb O7,Ca2Nb2O7,"Journal of Physics and Chemistry of Solids (1985) 46, (8) p. 921-923",10.293(1) 10.293(1) 10.293(1) 90. 90. 90.,293,A2B2X7,Digadolinium manganese antimony(v)heptaoxide,,,7.35,1985,01-077-2214,,
60529,F d -3 m Z,Gd2 Fe Sb O7,Ca2Nb2O7,"Journal of Physics and Chemistry of Solids (1985) 46, (8) p. 921-923",10.311(1) 10.311(1) 10.311(1) 90. 90. 90.,293,A2B2X7,Digadolinium iron antimony(v)heptaoxide,,,7.32,1985,01-077-2215,,
60530,F d -3 m Z,Gd2 In Sb O7,Ca2Nb2O7,"Journal of Physics and Chemistry of Solids (1985) 46, (8) p. 921-923",10.486(1) 10.486(1) 10.486(1) 90. 90. 90.,293,A2B2X7,Digadolinium indium antimony(v)heptaoxide,,,7.64,1985,01-077-2216,,
62793,F d -3 m Z,Nd2 Zr2 O7,Ca2Nb2O7,"Materials Research Bulletin (1984) 19,  p. 1149-1156",10.676(4) 10.676(4) 10.676(4) 90. 90. 90.,293,A2B2X7,Dineodymium dizirconium heptaoxide - prepared at 1623 K,,,6.36,1984,01-078-1617,,
62794,F d -3 m Z,Nd2 Zr2 O7,Ca2Nb2O7,"Materials Research Bulletin (1984) 19,  p. 1149-1156",10.676(4) 10.676(4) 10.676(4) 90. 90. 90.,293,A2B2X7,Dineodymium dizirconium heptaoxide - prepared at 1823 K,,,6.36,1984,01-078-1618,,
62796,F d -3 m Z,Nd2 (Ce0.05 Zr0.95)2 O7,Ca2Nb2O7,"Materials Research Bulletin (1984) 19,  p. 1149-1156",10.687(4) 10.687(4) 10.687(4) 90. 90. 90.,293,A2B2X7,Neodymium cerium zirconium oxide (2/0.1/1.9/7) prepared at 1823 K,,,6.4,1984,01-078-1620,,
62797,F d -3 m Z,Nd2 (Ce0.1 Zr0.9)2 O7,Ca2Nb2O7,"Materials Research Bulletin (1984) 19,  p. 1149-1156",10.700(3) 10.700(3) 10.700(3) 90. 90. 90.,293,A2B2X7,Neodymium cerium zirconium oxide (2/0.2/1.8/7) prepared at 1623 K,,,6.43,1984,01-078-1621,,
62798,F d -3 m Z,Nd2 (Ce0.1 Zr0.9)2 O7,Ca2Nb2O7,"Materials Research Bulletin (1984) 19,  p. 1149-1156",10.700(3) 10.700(3) 10.700(3) 90. 90. 90.,293,A2B2X7,Neodymium cerium zirconium oxide (2/0.2/1.8/7) prepared at 1823 K,,,6.43,1984,01-078-1622,,
62799,F d -3 m Z,Nd2 (Ce0.2 Zr0.8)2 O7,Ca2Nb2O7,"Materials Research Bulletin (1984) 19,  p. 1149-1156",10.728(3) 10.728(3) 10.728(3) 90. 90. 90.,293,A2B2X7,Neodymium cerium zirconium oxide (2/0.4/1.6/7) prepared at 1623 K,,,6.48,1984,01-078-1623,,
62800,F d -3 m Z,Nd2 (Ce0.2 Zr0.8)2 O7,Ca2Nb2O7,"Materials Research Bulletin (1984) 19,  p. 1149-1156",10.728(3) 10.728(3) 10.728(3) 90. 90. 90.,293,A2B2X7,Neodymium cerium zirconium oxide (2/0.4/1.6/7) prepared at 1823 K,,,6.48,1984,01-078-1624,,
65618,F d -3 m Z,Yb2 (Ge2 O7),Ca2Nb2O7,"Zhurnal Strukturnoi Khimii (1988) 29,  p. 150-152",9.827(2) 9.827(2) 9.827(2) 90. 90. 90.,293,A2B2X7,Diytterbium mue-oxo-hexaoxodigermanate,,,8.44,1988,01-079-0669,,
66874,F d -3 m Z,Y2 Ti2 O7,Ca2Nb2O7,"Materials Research Society Symposium Proceedings (1990) 166,  p. 81-86",10.0947(1) 10.0947(1) 10.0947(1) 90. 90. 90.,293,A2B2X7,Diyttrium dititanium oxide,,,4.98,1990,01-085-1584,,
66875,F d -3 m Z,Y2 (Zr0.6 Ti0.4)2 O7,Eu2Zr2O7,"Materials Research Society Symposium Proceedings (1990) 166,  p. 81-86",10.2910(4) 10.2910(4) 10.2910(4) 90. 90. 90.,293,A2B2X7,Diyttrium zirconium titanium oxide (2/1.2/0.8/7),,,5.33,1990,01-085-1585,,
68264,F d -3 m Z,Zr1.49 Gd1.49 O5.21,,"Solid State Ionics (1989) 31,  p. 319-328",10.5295(4) 10.5295(4) 10.5295(4) 90. 90. 90.,293,A2B2X7,Zirconium gadolinium oxide (1.49/1.49/5.21),,,5.16,1989,01-080-0470,,
70168,F d -3 m Z,Bi1.5 Sb1.5 Zn O7,Bi2Ti2O7,"Journal of Solid State Chemistry (2023) 321,   Article ID 123917",10.44420(3) 10.44420(3) 10.44420(3) 90 90 90,293,A2B2X7,Bismuth antimony zinc oxide,,,7.85,2023,,,
70169,F d -3 m Z,Bi1.5 Sb1.5 Zn0.5 Cu0.5 O7,Bi2Ti2O7,"Journal of Solid State Chemistry (2023) 321,   Article ID 123917",10.43345(3) 10.43345(3) 10.43345(3) 90 90 90,293,A2B2X7,Bismuth antimony zinc copper oxide,,,7.87,2023,,,
70170,F d -3 m Z,Bi1.5 Sb1.5 Cu O7,Bi2Ti2O7,"Journal of Solid State Chemistry (2023) 321,   Article ID 123917",10.42330(3) 10.42330(3) 10.42330(3) 90 90 90,293,A2B2X7,Bismuth antimony copper oxide,,,7.88,2023,,,
72206,F d -3 m Z,Ca2 Nb2 O7,Ca2Nb2O7,"Materials Research Bulletin (1992) 27,  p. 981-988",10.4445(5) 10.4445(5) 10.4445(5) 90. 90. 90.,293,A2B2X7,Dicalcium diniobium oxide,,,4.41,1992,01-081-0841,,
74706,F d -3 m Z,Y2 (Sn2 O7),Ca2Nb2O7,"Powder Diffraction (1993) 8, (4) p. 245-248",10.3723(1) 10.3723(1) 10.3723(1) 90. 90. 90.,295,A2B2X7,Diyttrium distannate,,,6.28,1993,01-082-0662,,
75601,F d -3 m Z,Cd2 (Nb2 O7),Ca2Nb2O7,"Materials Research Bulletin (1994) 29, (9) p. 987-992",10.375(2) 10.375(2) 10.375(2) 90. 90. 90.,295,A2B2X7,Dicadmium diniobate,,,6.22,1994,01-082-1508,,
75602,F d -3 m Z,Cd2 (Nb2 O7),Ca2Nb2O7,"Materials Research Bulletin (1994) 29, (9) p. 987-992",10.379(2) 10.379(2) 10.379(2) 90. 90. 90.,360,A2B2X7,Dicadmium diniobate,,,6.21,1994,01-082-1509,,
75603,F d -3 m Z,Cd2 (Nb2 O7),Ca2Nb2O7,"Materials Research Bulletin (1994) 29, (9) p. 987-992",10.384(2) 10.384(2) 10.384(2) 90. 90. 90.,440,A2B2X7,Dicadmium diniobate,,,6.2,1994,01-082-1510,,
75604,F d -3 m Z,Cd2 (Nb2 O7),Ca2Nb2O7,"Materials Research Bulletin (1994) 29, (9) p. 987-992",10.391(2) 10.391(2) 10.391(2) 90. 90. 90.,525,A2B2X7,Dicadmium diniobate,,,6.19,1994,01-082-1511,,
75605,F d -3 m Z,Cd2 (Ta2 O7),Ca2Nb2O7,"Materials Research Bulletin (1994) 29, (9) p. 987-992",10.370(2) 10.370(2) 10.370(2) 90. 90. 90.,295,A2B2X7,Dicadmium ditantalate,,,8.32,1994,01-082-1512,,
79326,F d -3 m Z,(Pb0.2 Nd1.8) (Ru2 O6.962),Ca2Nb2O7,"Journal of Solid State Chemistry (1995) 114,  p. 15-23",10.33705(16) 10.33705(16) 10.33705(16) 90. 90. 90.,293,A2B2X7,Lead neodymium ruthenium oxide (0.2/1.8/2/6.96),,,7.39,1995,01-083-0239,,
79327,F d -3 m Z,Nd2 (Ru2 O7),Ca2Nb2O7,"Journal of Solid State Chemistry (1995) 114,  p. 15-23",10.3362(2) 10.3362(2) 10.3362(2) 90. 90. 90.,293,A2B2X7,Neodymium diruthenate(IV),,,7.25,1995,01-083-0240,,
79331,F d -3 m Z,(Pb0.2 Gd1.8) (Ru2 O6.962),Ca2Nb2O7,"Journal of Solid State Chemistry (1995) 114,  p. 15-23",10.23020(16) 10.23020(16) 10.23020(16) 90. 90. 90.,293,A2B2X7,Lead gadolinium ruthenium oxide (0.2/1.8/2/6.96),,,7.92,1995,01-083-0244,,
79332,F d -3 m Z,Gd2 (Ru2 O7),Ca2Nb2O7,"Journal of Solid State Chemistry (1995) 114,  p. 15-23",10.2281(2) 10.2281(2) 10.2281(2) 90. 90. 90.,293,A2B2X7,Digadolinium diruthenate(IV),,,7.8,1995,01-083-0245,,
79391,F d -3 m Z,Tl2 Nb2 O7,Ca2Nb2O7,"Journal of Solid State Chemistry (1995) 114,  p. 575-584",10.6220(2) 10.6220(2) 10.6220(2) 90. 90. 90.,293,A2B2X7,Thallium Thallium(III) niobium oxide (1/1/2/7),,,7.83,1995,01-083-0303,,
79521,F d -3 m Z,Y2 ((Zr0.3 Ti0.7)2 O7),Eu2Zr2O7,"Journal of Solid State Chemistry (1995) 117,  p. 108-121",10.1901(2) 10.1901(2) 10.1901(2) 90. 90. 90.,293,A2B2X7,Yttrium zirconium titanium oxide (2/0.6/1.4/7),,,5.17,1995,01-083-0431,,
79522,F d -3 m Z,Y2 ((Zr0.45 Ti0.55)2 O7),Eu2Zr2O7,"Journal of Solid State Chemistry (1995) 117,  p. 108-121",10.2437(3) 10.2437(3) 10.2437(3) 90. 90. 90.,293,A2B2X7,Yttrium zirconium titanium oxide (2/0.9/1.1/7),,,5.25,1995,01-083-0432,,
79523,F d -3 m Z,Y2 ((Zr0.6 Ti0.4)2 O6.99),Eu2Zr2O7,"Journal of Solid State Chemistry (1995) 117,  p. 108-121",10.2810(5) 10.2810(5) 10.2810(5) 90. 90. 90.,293,A2B2X7,Yttrium zirconium titanium oxide (2/1.2/0.8/7),,,5.35,1995,01-083-0433,,
79733,F d -3 m Z,Y2 (Ru2 O7),Ca2Nb2O7,"Acta Crystallographica, Section C: Crystal Structure Communications (1995) 51,  p. 790-792",10.1429(2) 10.1429(2) 10.1429(2) 90. 90. 90.,295,A2B2X7,Diyttrium diruthenate(IV),,,6.26,1995,01-083-0637,,
82303,F d -3 m Z,Pr2 (Ru2 O7),Ca2Nb2O7,"Journal of Solid State Chemistry (1996) 126,  p. 261-270",10.3775(1) 10.3775(1) 10.3775(1) 90. 90. 90.,293,A2B2X7,Dipraseodymium diruthenate(IV),,,7.08,1996,01-086-1213,,
82304,F d -3 m Z,Nd2 (Ru2 O7),Ca2Nb2O7,"Journal of Solid State Chemistry (1996) 126,  p. 261-270",10.3442(1) 10.3442(1) 10.3442(1) 90. 90. 90.,293,A2B2X7,Dineodymium diruthenate(IV),,,7.23,1996,01-086-1214,,
82305,F d -3 m Z,Tb2 (Ru2 O7),Ca2Nb2O7,"Journal of Solid State Chemistry (1996) 126,  p. 261-270",10.2063(1) 10.2063(1) 10.2063(1) 90. 90. 90.,293,A2B2X7,Diterbium diruthenate(IV),,,7.9,1996,01-086-1215,,
82306,F d -3 m Z,Yb2 (Ru2 O7),Ca2Nb2O7,"Journal of Solid State Chemistry (1996) 126,  p. 261-270",10.0752(2) 10.0752(2) 10.0752(2) 90. 90. 90.,293,A2B2X7,Diytterbium diruthenate(IV),,,8.58,1996,01-086-1216,,
82956,F d -3 m Z,La2 (Sn2 O7),Ca2Nb2O7,"Materials Science Forum (1996) 228,  p. 753-758",10.7026(1) 10.7026(1) 10.7026(1) 90. 90. 90.,295,A2B2X7,Dilanthanum distannate,,,6.8,1996,01-087-1218,,
82957,F d -3 m Z,Pr2 (Sn2 O7),Ca2Nb2O7,"Materials Science Forum (1996) 228,  p. 753-758",10.6004(1) 10.6004(1) 10.6004(1) 90. 90. 90.,295,A2B2X7,Dipraseodymium distannate,,,7.04,1996,01-087-1219,,
82958,F d -3 m Z,Nd2 (Sn2 O7),Ca2Nb2O7,"Materials Science Forum (1996) 228,  p. 753-758",10.5671(1) 10.5671(1) 10.5671(1) 90. 90. 90.,295,A2B2X7,Dineodymium distannate,,,7.18,1996,01-087-1220,,
