Repository: rben24/HECPyrochlore

# HEC Pyrochlore Oxide Property Predictor

Machine-learning pipeline for predicting **lattice parameter**, **thermal conductivity**,
and **Vickers hardness** of high-entropy pyrochlore oxides (A₂B₂O₇) from composition alone.

> **Note on this README:** the sections below were reconstructed by reading the actual
> code (`src/`, `models/`) rather than relying on module docstrings, several of which are
> out of date. Where the code and its own comments disagree, the code's behavior is what's
> documented here, and the discrepancy is flagged in [Known Inconsistencies](#known-inconsistencies--stale-docs).

---

File: data/raw/HECPyrochlore_latt_data_ICSD.csv (part 3 of 7)
CollectionCode,HMS,StructuredFormula,StructureType,Reference,CellParameter,Temperature,ANXFormula,ChemicalName,MineralGroup,MineralSuperGroup,CalculatedDensity(g/cm3),PublicationYear,Pdf,DOI or Link,
126422,F d -3 m Z,Gd1.98 Dy0.02 Ti2 O7,Ca2Nb2O7,"Ceramics International (2023) 49, (6) p. 8897-8906",10.18 10.18 10.18 90. 90. 90.,293,A2B2X7,Digadolinium heptaoxodititanate - 1.0%Dy(3+)-doped,,,6.58,2023,,,
126423,F d -3 m Z,Gd1.97 Dy0.03 Ti2 O7,Ca2Nb2O7,"Ceramics International (2023) 49, (6) p. 8897-8906",10.18 10.18 10.18 90. 90. 90.,293,A2B2X7,Digadolinium heptaoxodititanate - 1.5%Dy(3+)-doped,,,6.58,2023,,,
126424,F d -3 m Z,Gd1.96 Dy0.04 Ti2 O7,Ca2Nb2O7,"Ceramics International (2023) 49, (6) p. 8897-8906",10.18 10.18 10.18 90. 90. 90.,293,A2B2X7,Digadolinium heptaoxodititanate - 2.0%Dy(3+)-doped,,,6.58,2023,,,
126425,F d -3 m Z,Gd1.95 Dy0.05 Ti2 O7,Ca2Nb2O7,"Ceramics International (2023) 49, (6) p. 8897-8906",10.18 10.18 10.18 90. 90. 90.,293,A2B2X7,Digadolinium heptaoxodititanate - 2.5%Dy(3+)-doped,,,6.58,2023,,,
127152,F d -3 m Z,Gd2 Ru2 O7,Ca2Nb2O7,"Journal of Materials Science (2018) 53, (1) p. 8067-8073",10.2390(1) 10.2390(1) 10.2390(1) 90. 90. 90.,295,A2B2X7,Gadolinium ruthenium oxide,,,7.78,2018,,,
127153,F d -3 m Z,Gd1.9 Co0.1 Ru2 O7,Ca2Nb2O7,"Journal of Materials Science (2018) 53, (1) p. 8067-8073",10.2250(2) 10.2250(2) 10.2250(2) 90. 90. 90.,295,A2B2X7,Gadolinium cobalt ruthenium oxide,,,7.69,2018,,,
127154,F d -3 m Z,Gd1.6 Co0.4 Ru2 O7,Ca2Nb2O7,"Journal of Materials Science (2018) 53, (1) p. 8067-8073",10.2042(2) 10.2042(2) 10.2042(2) 90. 90. 90.,295,A2B2X7,Gadolinium cobalt ruthenium oxide,,,7.37,2018,,,
128613,F d -3 m Z,Y2 Ti2 O7,Ca2Nb2O7,"Journal of Solid State Chemistry (2024) 329,   Article ID 124423",10.094(6) 10.094(6) 10.094(6) 90. 90. 90.,293,A2B2X7,Yttrium titanium oxide,,,4.98,2024,,,
128614,F d -3 m Z,Y1.9 Eu0.1 Ti2 O7,Ca2Nb2O7,"Journal of Solid State Chemistry (2024) 329,   Article ID 124423",10.100(9) 10.100(9) 10.100(9) 90. 90. 90.,293,A2B2X7,Yttrium europium titanium oxide,,,5.05,2024,,,
128615,F d -3 m Z,Y1.8 Eu0.2 Ti2 O7,Ca2Nb2O7,"Journal of Solid State Chemistry (2024) 329,   Article ID 124423",10.105(2) 10.105(2) 10.105(2) 90. 90. 90.,293,A2B2X7,Yttrium europium titanium oxide,,,5.13,2024,,,
128616,F d -3 m Z,Y1.5 Eu0.5 Ti2 O7,Ca2Nb2O7,"Journal of Solid State Chemistry (2024) 329,   Article ID 124423",10.119(2) 10.119(2) 10.119(2) 90. 90. 90.,293,A2B2X7,Yttrium europium titanium oxide,,,5.35,2024,,,
128617,F d -3 m Z,Y Eu Ti2 O7,Ca2Nb2O7,"Journal of Solid State Chemistry (2024) 329,   Article ID 124423",10.157(4) 10.157(4) 10.157(4) 90. 90. 90.,293,A2B2X7,Yttrium europium titanium oxide,,,5.69,2024,,,
128618,F d -3 m Z,Eu2 Ti2 O7,Ca2Nb2O7,"Journal of Solid State Chemistry (2024) 329,   Article ID 124423",10.207(3) 10.207(3) 10.207(3) 90. 90. 90.,293,A2B2X7,Europium titanium oxide,,,6.39,2024,,,
128619,F d -3 m Z,Y1.95 Sm0.05 Ti2 O7,Ca2Nb2O7,"Journal of Solid State Chemistry (2024) 329,   Article ID 124423",10.098(9) 10.098(9) 10.098(9) 90. 90. 90.,293,A2B2X7,Yttrium samarium titanium oxide,,,5.01,2024,,,
128620,F d -3 m Z,Y1.9 Sm0.1 Ti2 O7,Ca2Nb2O7,"Journal of Solid State Chemistry (2024) 329,   Article ID 124423",10.105(7) 10.105(7) 10.105(7) 90. 90. 90.,293,A2B2X7,Yttrium samarium titanium oxide,,,5.04,2024,,,
128621,F d -3 m Z,Y1.8 Sm0.2 Ti2 O7,Ca2Nb2O7,"Journal of Solid State Chemistry (2024) 329,   Article ID 124423",10.113(2) 10.113(2) 10.113(2) 90. 90. 90.,293,A2B2X7,Yttrium samarium titanium oxide,,,5.11,2024,,,
128622,F d -3 m Z,Y1.5 Sm0.5 Ti2 O7,Ca2Nb2O7,"Journal of Solid State Chemistry (2024) 329,   Article ID 124423",10.125(3) 10.125(3) 10.125(3) 90. 90. 90.,293,A2B2X7,Yttrium samarium titanium oxide,,,5.33,2024,,,
128623,F d -3 m Z,Y Sm Ti2 O7,Ca2Nb2O7,"Journal of Solid State Chemistry (2024) 329,   Article ID 124423",10.160(1) 10.160(1) 10.160(1) 90. 90. 90.,293,A2B2X7,Yttrium samarium titanium oxide,,,5.66,2024,,,
128624,F d -3 m Z,Sm2 Ti2 O7,Ca2Nb2O7,"Journal of Solid State Chemistry (2024) 329,   Article ID 124423",10.222(6) 10.222(6) 10.222(6) 90. 90. 90.,293,A2B2X7,Samarium titanium oxide,,,6.32,2024,,,
130791,F d -3 m Z,Eu1.960 Zr2.040 O7,Ca2Nb2O7,"Solid State Ionics (2019) 335,  p. 32-37",10.546(1) 10.546(1) 10.546(1) 90. 90. 90.,298,A2B2X7,Europium zirconium heptaoxide,,,6.75,2019,,,
130792,F d -3 m Z,Eu1.960 Zr2.040 O7,Eu2Zr2O7,"Solid State Ionics (2019) 335,  p. 32-37",10.546(1) 10.546(1) 10.546(1) 90. 90. 90.,298,A2B2X7,Europium zirconium heptaoxide,,,6.75,2019,01-088-6731,,
130793,F d -3 m Z,Eu1.960 Zr2.040 O7,Ca2Nb2O7,"Solid State Ionics (2019) 335,  p. 32-37",10.546(1) 10.546(1) 10.546(1) 90. 90. 90.,298,A2B2X7,Europium zirconium heptaoxide,,,6.75,2019,01-088-6732,,
130794,F d -3 m Z,La2.060 Zr1.940 O7,Ca2Nb2O7,"Solid State Ionics (2019) 335,  p. 32-37",10.816(1) 10.816(1) 10.816(1) 90. 90. 90.,298,A2B2X7,Lanthanum zirconium heptaoxide,,,6.04,2019,01-088-6733,,
130795,F d -3 m Z,La2.060 Zr1.940 O7,Ca2Nb2O7,"Solid State Ionics (2019) 335,  p. 32-37",10.816(1) 10.816(1) 10.816(1) 90. 90. 90.,298,A2B2X7,Lanthanum zirconium heptaoxide,,,6.04,2019,,,
130796,F d -3 m Z,La2.060 Zr1.940 O7,Ca2Nb2O7,"Solid State Ionics (2019) 335,  p. 32-37",10.816(1) 10.816(1) 10.816(1) 90. 90. 90.,298,A2B2X7,Lanthanum zirconium heptaoxide,,,6.04,2019,,,
131074,F d -3 m Z,Dy8 Ge8 O28,Ca2Nb2O7,"Crystal Growth & Design (2019) 19, (10) p. 5538-5543",9.9261(15) 9.9261(15) 9.9261(15) 90 90 90,200,A2B2X7,Dysprosium germanate,,,7.91,2019,01-088-6931,,
131075,F d -3 m Z,Ho8 Ge8 O28,Ca2Nb2O7,"Crystal Growth & Design (2019) 19, (10) p. 5538-5543",9.9011(14) 9.9011(14) 9.9011(14) 90 90 90,200,A2B2X7,Holmium germanate,,,8.03,2019,01-088-6932,,
133724,F d -3 m Z,(Ca1.64 Na0.36 Ti0.08) Nb1.92 O6 (O H),K1-xNb2O7(OH)1+y,"Mineralogical Magazine (2019) 83, (1) p. 107-113",10.3276(5) 10.3276(5) 10.3276(5) 90 90 90,293,A2B2X7,Calcium sodium titanium niobate hydroxide,Pyrochlore Group,Pyrochlore Supergroup,4.45,2019,01-088-9152,,
134031,F d -3 m Z,Bi1.434 Ca0.565 Ru2 O6 O0.938,Bi2Ru2O7-x,"Inorganic Chemistry (2020) 59, (19) p. 14141-14151",10.26413(4) 10.26413(4) 10.26413(4) 90.0 90.0 90.0,300,A2B2X7,Bismuth calcium oxo ruthenate,,,7.81,2020,01-088-9380,,
134709,F d -3 m Z,Dy2 Ti2 O7,Ca2Nb2O7,"Acta Crystallographica, Section B: Structural Science, Crystal Engineering and Materials (2021) 77, (3) p. 397-407",10.12294(14) 10.12294(14) 10.12294(14) 90 90 90,298.15,A2B2X7,Didysprosium di-titanate,,,6.82,2021,01-091-1155,,
134710,F d -3 m Z,Gd2 Ti2 O7,Ca2Nb2O7,"Acta Crystallographica, Section B: Structural Science, Crystal Engineering and Materials (2021) 77, (3) p. 397-407",10.18419(9) 10.18419(9) 10.18419(9) 90 90 90,298.15,A2B2X7,Digadolinium di-titanate,,,6.57,2021,01-091-1156,,
134711,F d -3 m Z,Dy2 Ti2 O7,Ca2Nb2O7,"Acta Crystallographica, Section B: Structural Science, Crystal Engineering and Materials (2021) 77, (3) p. 397-407",10.2925(3) 10.2925(3) 10.2925(3) 90 90 90,1789,A2B2X7,Didysprosium di-titanate,,,6.49,2021,01-091-1157,,
134712,F d -3 m Z,Er2 Ti2 O7,Ca2Nb2O7,"Acta Crystallographica, Section B: Structural Science, Crystal Engineering and Materials (2021) 77, (3) p. 397-407",10.0801(3) 10.0801(3) 10.0801(3) 90 90 90,298.15,A2B2X7,Dierbium di-titanate,,,7.03,2021,01-091-1158,,
134713,F d -3 m Z,Gd2 Ti2 O7,Ca2Nb2O7,"Acta Crystallographica, Section B: Structural Science, Crystal Engineering and Materials (2021) 77, (3) p. 397-407",10.35983(15) 10.35983(15) 10.35983(15) 90 90 90,1807,A2B2X7,Digadolinium di-titanate,,,6.24,2021,,,
134714,F d -3 m Z,Er2 Ti2 O7,Ca2Nb2O7,"Acta Crystallographica, Section B: Structural Science, Crystal Engineering and Materials (2021) 77, (3) p. 397-407",10.2557(4) 10.2557(4) 10.2557(4) 90 90 90,1818,A2B2X7,Dierbium di-titanate,,,6.68,2021,01-091-1159,,
134726,F d -3 m Z,Sm2 Ti2 O7,Ca2Nb2O7,"Acta Crystallographica, Section B: Structural Science, Crystal Engineering and Materials (2021) 77, (3) p. 397-407",10.2322(4) 10.2322(4) 10.2322(4) 90 90 90,298.15,A2B2X7,Disamarium di-titanate,,,6.31,2021,01-091-1171,,
134729,F d -3 m Z,Y2 Ti2 O7,Ca2Nb2O7,"Acta Crystallographica, Section B: Structural Science, Crystal Engineering and Materials (2021) 77, (3) p. 397-407",10.2861(6) 10.2861(6) 10.2861(6) 90 90 90,1958,A2B2X7,Diyttrium di-titanate,,,4.71,2021,01-091-1174,,
134730,F d -3 m Z,Yb2 Ti2 O7,Ca2Nb2O7,"Acta Crystallographica, Section B: Structural Science, Crystal Engineering and Materials (2021) 77, (3) p. 397-407",10.1904(4) 10.1904(4) 10.1904(4) 90 90 90,1823,A2B2X7,Diytterbium di-titanate,,,6.95,2021,01-091-1175,,
134731,F d -3 m Z,Yb2 Ti2 O7,Ca2Nb2O7,"Acta Crystallographica, Section B: Structural Science, Crystal Engineering and Materials (2021) 77, (3) p. 397-407",10.0247(2) 10.0247(2) 10.0247(2) 90 90 90,298.15,A2B2X7,Diytterbium di-titanate,,,7.3,2021,01-091-1176,,
134732,F d -3 m Z,Y2 Ti2 O7,Ca2Nb2O7,"Acta Crystallographica, Section B: Structural Science, Crystal Engineering and Materials (2021) 77, (3) p. 397-407",10.0974(4) 10.0974(4) 10.0974(4) 90 90 90,298.15,A2B2X7,Diyttrium di-titanate,,,4.98,2021,01-091-1177,,
134733,F d -3 m Z,Sm2 Ti2 O7,Ca2Nb2O7,"Acta Crystallographica, Section B: Structural Science, Crystal Engineering and Materials (2021) 77, (3) p. 397-407",10.4158(5) 10.4158(5) 10.4158(5) 90 90 90,1947,A2B2X7,Disamarium di-titanate,,,5.98,2021,01-091-1178,,
135030,F d -3 m Z,Y2 Ir2 O7,Ca2Nb2O7,"Journal of Solid State Chemistry (2021) 299,   Article ID 122163",10.1718(1) 10.1718(1) 10.1718(1) 90. 90. 90.,293,A2B2X7,Diyttrium diiridium heptaoxide,,,8.54,2021,01-091-1272,,
135031,F d -3 m Z,Eu2 Ir2 O7,Ca2Nb2O7,"Journal of Solid State Chemistry (2021) 299,   Article ID 122163",10.3002(1) 10.3002(1) 10.3002(1) 90. 90. 90.,293,A2B2X7,Dieuropium diiridium heptaoxide,,,9.75,2021,01-091-1273,,
135032,F d -3 m Z,Pr2 Ir2 O7,Ca2Nb2O7,"Journal of Solid State Chemistry (2021) 299,   Article ID 122163",10.4173(1) 10.4173(1) 10.4173(1) 90. 90. 90.,293,A2B2X7,Dipraseodymium diiridium heptaoxide,,,9.17,2021,01-091-1274,,
138128,F d -3 m Z,Yb2 Ti2 O7,Ca2Nb2O7,"Inorganic Chemistry (2022) 61, (27) p. 10425-10434",10.02979 10.02979 10.02979 90. 90. 90.,293,A2B2X7,Ytterbium titanate,,,7.29,2022,,,
138129,F d -3 m Z,Yb1.962 Ti2 O7,Ca2Nb2O7,"Inorganic Chemistry (2022) 61, (27) p. 10425-10434",10.02937 10.02937 10.02937 90. 90. 90.,293,A2B2X7,Ytterbium titanate,,,7.21,2022,,,
139376,F d -3 m Z,Tb2 Ti2 O7,Ca2Nb2O7,"Journal of Physical Chemistry C (2020) 124, (46) p. 25175-25183",10.1504(2) 10.1504(2) 10.1504(2) 90. 90. 90.,293,A2B2X7,Diterbium dititanate,,,6.68,2020,,,
139773,F d -3 m Z,Mn2 Y2 O7,Ca2Nb2O7,"Journal of the American Chemical Society (2019) 141, (3) p. 1191-1195",9.9099(17) 9.9099(17) 9.9099(17) 90 90 90,298,A2B2X7,Diyttrium dimanganese(IV) heptaoxide,,,5.46,2019,,,
139977,F d -3 m Z,(Bi1.974 Nd0.026) Ti2 O7,Bi2Ti2O7,"ACS Applied Materials & Interfaces (2023) 15, (39) p. 46074-46084",10.359 10.359 10.359 90 90 90,193,A2B2X7,Bismuth neodymium dititanium heptaoxide,,,7.46,2023,,,
140547,F d -3 m Z,La2 Zr2 O7,Ca2Nb2O7,"Solid State Ionics (2019) 337,  p. 154-160",10.8075(6) 10.8075(6) 10.8075(6) 90.00000 90.00000 90.00000,298,A2B2X7,Dilanthanum heptaoxo-dizirconate,,,6.02,2019,01-087-4443,,
142246,F d -3 m Z,Gd2 (Cr0.966 Ta1.034) O7,Ca2Nb2O7,"Journal of Magnetism and Magnetic Materials (2020) 513,   Article ID 167226",10.29015(8) 10.29015(8) 10.29015(8) 90 90 90,293,A2B2X7,Gadolinium chromium(III) tantalum(V) oxide (2/0.966/1.034/7),,,8.09,2020,01-089-9305,,
142247,F d -3 m Z,Y2 (Cr1.016 Ta0.984) O7,Ca2Nb2O7,"Journal of Magnetism and Magnetic Materials (2020) 513,   Article ID 167226",10.20068(4) 10.20068(4) 10.20068(4) 90 90 90,293,A2B2X7,Yttrium chromium(III) tantalum(V) oxide (2/1.016/0.984/7),,,6.52,2020,01-089-9306,,
142248,F d -3 m Z,Sm2 (Cr0.846 Ta1.154) O7,Ca2Nb2O7,"Journal of Magnetism and Magnetic Materials (2020) 513,   Article ID 167226",10.34059(3) 10.34059(3) 10.34059(3) 90 90 90,293,A2B2X7,Samarium chromium(III) tantalum(V) oxide (2/0.846/1.154/7),,,8,2020,01-089-9307,,
144744,F d -3 m Z,Sm Dy Ti2 O7,Ca2Nb2O7,"Ceramics International (2023) 49, (1) p. 253-263",10.175(5) 10.175(5) 10.175(5) 90. 90. 90.,293,A2B2X7,Samarium dysprosium titanium oxide (1/1/2/7),,,6.57,2023,,,
144745,F d -3 m Z,Sm Ho Ti2 O7,Ca2Nb2O7,"Ceramics International (2023) 49, (1) p. 253-263",10.162(5) 10.162(5) 10.162(5) 90. 90. 90.,293,A2B2X7,Samarium holmium titanium oxide (1/1/2/7),,,6.62,2023,,,
144746,F d -3 m Z,Sm Yb Ti2 O7,Ca2Nb2O7,"Ceramics International (2023) 49, (1) p. 253-263",10.133(5) 10.133(5) 10.133(5) 90. 90. 90.,293,A2B2X7,Samarium ytterbium titanium oxide (1/1/2/7),,,6.78,2023,,,
144825,F d -3 m Z,Tm2 Ir2 O7,Ca2Nb2O7,"Physical Review B (2022) 106, (9)  Article ID 094408 (p. 1-10)",10.135(1) 10.135(1) 10.135(1) 90. 90. 90.,293,A2B2X7,Thulium iridium oxide (2/2/7),,,10.67,2022,,,
144826,F d -3 m Z,Lu2 Ir2 O7,Ca2Nb2O7,"Physical Review B (2022) 106, (9)  Article ID 094408 (p. 1-10)",10.104(1) 10.104(1) 10.104(1) 90. 90. 90.,293,A2B2X7,Lutetium iridium oxide (2/2/7),,,10.93,2022,,,
145342,F d -3 m Z,Gd2 Ti2 O7,Ca2Nb2O7,"Journal of Luminescence (2023) 257,   Article ID 119687 (p. 1-12)",10.1143(2) 10.1143(2) 10.1143(2) 90. 90. 90.,293,A2B2X7,Digadolinium heptaoxo-dititanate - undoped,,,6.71,2023,,,
145343,F d -3 m Z,Gd2 Ce0.04 Ti1.96 O7,Ca2Nb2O7,"Journal of Luminescence (2023) 257,   Article ID 119687 (p. 1-12)",10.1177(1) 10.1177(1) 10.1177(1) 90. 90. 90.,293,A2B2X7,Digadolinium heptaoxo-dititanate : 2% Ce4+ doped,,,6.75,2023,,,
145344,F d -3 m Z,Gd2 Ce0.08 Ti1.92 O7,Ca2Nb2O7,"Journal of Luminescence (2023) 257,   Article ID 119687 (p. 1-12)",10.1208(5) 10.1208(5) 10.1208(5) 90. 90. 90.,293,A2B2X7,Digadolinium heptaoxo-dititanate : 4% Ce4+ doped,,,6.79,2023,,,
145345,F d -3 m Z,Gd2 Ce0.12 Ti1.88 O7,Ca2Nb2O7,"Journal of Luminescence (2023) 257,   Article ID 119687 (p. 1-12)",10.1247(3) 10.1247(3) 10.1247(3) 90. 90. 90.,293,A2B2X7,Digadolinium heptaoxo-dititanate : 6% Ce4+ doped,,,6.83,2023,,,
145346,F d -3 m Z,Gd2 Ce0.16 Ti1.84 O7,Ca2Nb2O7,"Journal of Luminescence (2023) 257,   Article ID 119687 (p. 1-12)",10.1332(1) 10.1332(1) 10.1332(1) 90. 90. 90.,293,A2B2X7,Digadolinium heptaoxo-dititanate : 8% Ce4+ doped,,,6.86,2023,,,
145347,F d -3 m Z,Gd2 (Ce0.08 Ti1.94) O7,Ca2Nb2O7,"Journal of Luminescence (2023) 257,   Article ID 119687 (p. 1-12)",10.1433(3) 10.1433(3) 10.1433(3) 90. 90. 90.,293,A2B2X7,Digadolinium heptaoxo-dititanate : 4% Ce3+ doped,,,6.75,2023,,,
145348,F d -3 m Z,Gd2 (Ce0.04 Ti1.96) O7,Ca2Nb2O7,"Journal of Luminescence (2023) 257,   Article ID 119687 (p. 1-12)",10.1413(1) 10.1413(1) 10.1413(1) 90. 90. 90.,293,A2B2X7,Digadolinium heptaoxo-dititanate : 2% Ce3+ doped,,,6.7,2023,,,
145349,F d -3 m Z,Gd2 (Ce0.12 Ti1.88) O7,Ca2Nb2O7,"Journal of Luminescence (2023) 257,   Article ID 119687 (p. 1-12)",10.1477(6) 10.1477(6) 10.1477(6) 90. 90. 90.,293,A2B2X7,Digadolinium heptaoxo-dititanate : 6% Ce3+ doped,,,6.78,2023,,,
145350,F d -3 m Z,Gd2 (Ce0.16 Ti1.84) O7,Ca2Nb2O7,"Journal of Luminescence (2023) 257,   Article ID 119687 (p. 1-12)",10.1527(12) 10.1527(12) 10.1527(12) 90. 90. 90.,293,A2B2X7,Digadolinium heptaoxo-dititanate : 8% Ce3+ doped,,,6.82,2023,,,
145362,F d -3 m Z,Gd2 In Sb O7,Ca2Nb2O7,"Journal of Luminescence (2021) 237,   Article ID 118148 (p. 1-9)",10.570 10.570 10.570 90. 90. 90.,293,A2B2X7,Gadolinium indium antimony oxide (2/1/1/7) : 5% Sm3+ doped,,,7.46,2021,,,
145864,F d -3 m Z,Gd2 Ti2 O7,Ca2Nb2O7,"Journal of Alloys and Compounds (2023) 960,   Article ID 170779",10.1948(3) 10.1948(3) 10.1948(3) 90. 90. 90.,293,A2B2X7,Digadolinium dititanium heptaoxide,,,6.55,2023,,,
145865,F d -3 m Z,(Gd0.8 Ho0.2)2 Ti2 O7,Ca2Nb2O7,"Journal of Alloys and Compounds (2023) 960,   Article ID 170779",10.1746(3) 10.1746(3) 10.1746(3) 90. 90. 90.,293,A2B2X7,Gadolinium holmium dititanium heptaoxide,,,6.63,2023,,,
145866,F d -3 m Z,(Gd0.6 Ho0.4)2 Ti2 O7,Ca2Nb2O7,"Journal of Alloys and Compounds (2023) 960,   Article ID 170779",10.1600(4) 10.1600(4) 10.1600(4) 90. 90. 90.,293,A2B2X7,Gadolinium holmium dititanium heptaoxide,,,6.69,2023,,,
145867,F d -3 m Z,(Gd0.4 Ho0.6)2 Ti2 O7,Ca2Nb2O7,"Journal of Alloys and Compounds (2023) 960,   Article ID 170779",10.1428(4) 10.1428(4) 10.1428(4) 90. 90. 90.,293,A2B2X7,Gadolinium holmium dititanium heptaoxide,,,6.77,2023,,,
147480,F d -3 m Z,Tm2 Sn2 O7,Ca2Nb2O7,"Journal of Alloys and Compounds (2023) 963,   Article ID 171248",10.3320(4) 10.3320(4) 10.3320(4) 90. 90. 90.,293,A2B2X7,Dithulium ditin heptaoxide,,,8.28,2023,,,
147481,F d -3 m Z,Tm2 Sn2 O7,Ca2Nb2O7,"Journal of Alloys and Compounds (2023) 963,   Article ID 171248",9.8327(1) 9.8327(1) 9.8327(1) 90. 90. 90.,293,A2B2X7,Dithulium ditin heptaoxide,,,9.6,2023,,,
147738,F d -3 m Z,La2 Zr2 O7,Ca2Nb2O7,"Crystals (2021) 11, (12)  Article ID 1463 (p. 1-14)",10.8349(1) 10.8349(1) 10.8349(1) 90. 90. 90.,293,A2B2X7,Lanthanum zirconium oxide (2/2/7),,,5.98,2021,,,
148749,F d -3 m Z,Sm Gd Ti2 O7,Ca2Nb2O7,"Ceramics International (2022) 48, (10) p. 13651-13658",10.22.078 10.22.078 10.22.078 90. 90. 90.,293,A2B2X7,Samarium gadolinium dititanate,,,6.41,2022,,,
148750,F d -3 m Z,Sm Er Ti2 O7,Ca2Nb2O7,"Ceramics International (2022) 48, (10) p. 13651-13658",10.156(5) 10.156(5) 10.156(5) 90. 90. 90.,293,A2B2X7,Samarium erbium dititanate,,,6.66,2022,,,
148751,F d -3 m Z,Sm2 Ti2 O7,Ca2Nb2O7,"Ceramics International (2022) 48, (10) p. 13651-13658",10.230(8) 10.230(8) 10.230(8) 90. 90. 90.,293,A2B2X7,Disamarium dititanate,,,6.31,2022,,,
148752,F d -3 m Z,Gd2 Ti2 O7,Ca2Nb2O7,"Ceramics International (2022) 48, (10) p. 13651-13658",10.189(5) 10.189(5) 10.189(5) 90. 90. 90.,293,A2B2X7,Digadolinium dititanate,,,6.56,2022,,,
148753,F d -3 m Z,Er2 Ti2 O7,Ca2Nb2O7,"Ceramics International (2022) 48, (10) p. 13651-13658",10.080(7) 10.080(7) 10.080(7) 90. 90. 90.,293,A2B2X7,Dierbium dititanate,,,7.03,2022,,,
149744,F d -3 m Z,Nd0.5 Zr0.5 O1.75,Ca2Nb2O7,"Acta Materialia (2022) 225,   Article ID 117590",10.6823(1) 10.6823(1) 10.6823(1) 90. 90. 90.,293,A2B2X7,Neodymium zirconium oxide (0.5/0.5/1.75),,,6.35,2022,,,
149753,F d -3 m Z,Nd0.5 Zr0.5 O1.75,Ca2Nb2O7,"Acta Materialia (2022) 225,   Article ID 117590",10.6857 10.6857 10.6857 90. 90. 90.,293,A2B2X7,Neodymium zirconium oxide (0.5/0.5/1.75),,,6.35,2022,,,
149754,F d -3 m Z,Nd0.4 Zr0.6 O1.80,Ca2Nb2O7,"Acta Materialia (2022) 225,   Article ID 117590",10.5501 10.5501 10.5501 90. 90. 90.,293,A2B2X7,Neodymium zirconium oxide (0.4/0.6/1.8),,,6.39,2022,,,
149756,F d -3 m Z,Nd0.32 Zr0.68 O1.84,Ca2Nb2O7,"Acta Materialia (2022) 225,   Article ID 117590",10.4465 10.4465 10.4465 90. 90. 90.,293,A2B2X7,Neodymium zirconium oxide (0.32/0.68/1.84),,,6.41,2022,,,
149758,F d -3 m Z,Nd0.30 Zr0.70 O1.85,Ca2Nb2O7,"Acta Materialia (2022) 225,   Article ID 117590",10.4332 10.4332 10.4332 90. 90. 90.,293,A2B2X7,Neodymium zirconium oxide (0.3/0.7/1.85),,,6.4,2022,,,
150206,F d -3 m Z,La2 (Zr2 O7),Ca2Nb2O7,"Journal of Solid State Chemistry (2000) 153,  p. 16-25",10.802(1) 10.802(1) 10.802(1) 90. 90. 90.,293,A2B2X7,Dilanthanum dizirconate,,,6.03,2000,01-072-9769,,
150207,F d -3 m Z,Pr2 (Zr2 O7),Ca2Nb2O7,"Journal of Solid State Chemistry (2000) 153,  p. 16-25",10.692(1) 10.692(1) 10.692(1) 90. 90. 90.,293,A2B2X7,Dipraseodymium dizirconate,,,6.26,2000,01-072-9770,,
150208,F d -3 m Z,Sm2 (Zr2 O7),Ca2Nb2O7,"Journal of Solid State Chemistry (2000) 153,  p. 16-25",10.587(1) 10.587(1) 10.587(1) 90. 90. 90.,293,A2B2X7,Disamarium dizirconate,,,6.66,2000,01-072-9771,,
150209,F d -3 m Z,Sm2 (Ti2 O7),Ca2Nb2O7,"Journal of Solid State Chemistry (2000) 153,  p. 16-25",10.231(1) 10.231(1) 10.231(1) 90. 90. 90.,293,A2B2X7,Disamarium dititanate,,,6.31,2000,01-072-9772,,
150210,F d -3 m Z,Gd2 (Ti2 O7),Ca2Nb2O7,"Journal of Solid State Chemistry (2000) 153,  p. 16-25",10.182(1) 10.182(1) 10.182(1) 90. 90. 90.,293,A2B2X7,Digadolinium dititanate,,,6.57,2000,01-072-9773,,
150211,F d -3 m Z,Er2 (Ti2 O7),Ca2Nb2O7,"Journal of Solid State Chemistry (2000) 153,  p. 16-25",10.074(1) 10.074(1) 10.074(1) 90. 90. 90.,293,A2B2X7,Dierbium dititanate,,,7.05,2000,01-072-9774,,
151747,F d -3 m Z,Tb2 (Ti2 O7),Ca2Nb2O7,"Physical Review B: Condensed Matter and Materials Physics (2004) 69,   Article ID 024416 (p. 1-7)",10.13315(12) 10.13315(12) 10.13315(12) 90. 90. 90.,45,A2B2X7,Diterbium dititanate,,,6.71,2004,01-074-7379,,
153077,F d -3 m Z,Bi2 In Nb O7,Ca2Nb2O7,"Journal of Solid State Chemistry (2005) 178,  p. 1575-1579",10.79166(7) 10.79166(7) 10.79166(7) 90. 90. 90.,293,A2B2X7,Dibismuth indium niobium oxide,,,7.8,2005,01-074-8646,,
153078,F d -3 m Z,Bi2 In Nb O7,Ca2Nb2O7,"Journal of Solid State Chemistry (2005) 178,  p. 1575-1579",10.7915(3) 10.7915(3) 10.7915(3) 90. 90. 90.,293,A2B2X7,Dibismuth indium niobium oxide,,,7.8,2005,01-074-8647,,
153079,F d -3 m Z,Bi2 In Nb O7,Ca2Nb2O7,"Journal of Solid State Chemistry (2005) 178,  p. 1575-1579",10.81386(7) 10.81386(7) 10.81386(7) 90. 90. 90.,973,A2B2X7,Dibismuth indium niobium oxide,,,7.75,2005,01-074-8648,,
153222,F d -3 m Z,La2 (Zr2 O7),Ca2Nb2O7,"Journal of Solid State Chemistry (2005) 178,  p. 800-810",10.80470(6) 10.80470(6) 10.80470(6) 90. 90. 90.,293,A2B2X7,Dilanthanum dizirconate,,,6.03,2005,01-074-8764,,
153223,F d -3 m Z,(La0.74 Nd0.26)2 (Zr2 O7),Ca2Nb2O7,"Journal of Solid State Chemistry (2005) 178,  p. 800-810",10.78457(2) 10.78457(2) 10.78457(2) 90. 90. 90.,293,A2B2X7,Lanthanum neodymium dizirconate (1.48/0.52/1),,,6.09,2005,01-074-8765,,
153224,F d -3 m Z,(La0.63 Nd0.37)2 (Zr2 O7),Ca2Nb2O7,"Journal of Solid State Chemistry (2005) 178,  p. 800-810",10.75648(2) 10.75648(2) 10.75648(2) 90. 90. 90.,293,A2B2X7,Lanthanum neodymium dizirconate (1.26/0.74/1),,,6.15,2005,01-074-8766,,
153225,F d -3 m Z,(La0.50 Nd0.50)2 (Zr2 O7),Ca2Nb2O7,"Journal of Solid State Chemistry (2005) 178,  p. 800-810",10.72892(3) 10.72892(3) 10.72892(3) 90. 90. 90.,293,A2B2X7,Lanthanum neodymium dizirconate,,,6.21,2005,01-074-8767,,
153226,F d -3 m Z,(La0.45 Nd0.55)2 (Zr2 O7),Ca2Nb2O7,"Journal of Solid State Chemistry (2005) 178,  p. 800-810",10.70252(3) 10.70252(3) 10.70252(3) 90. 90. 90.,293,A2B2X7,Lanthanum neodymium dizirconate (0.9/1.1/1),,,6.26,2005,01-074-8768,,
153227,F d -3 m Z,Nd2 (Zr2 O7),Ca2Nb2O7,"Journal of Solid State Chemistry (2005) 178,  p. 800-810",10.67587(3) 10.67587(3) 10.67587(3) 90. 90. 90.,293,A2B2X7,Dineodymium dizirconate,,,6.36,2005,01-074-8769,,
153228,F d -3 m Z,Nd2 (Zr0.778 Ti0.222)2 O7,Ca2Nb2O7,"Journal of Solid State Chemistry (2005) 178,  p. 800-810",10.5908(1) 10.5908(1) 10.5908(1) 90. 90. 90.,293,A2B2X7,Neodymium zirconium titanium oxide (2/1.56/0.44/7),,,6.3,2005,01-074-8770,,
153229,F d -3 m Z,Nd2 (Zr0.594 Ti0.406)2 O7,Ca2Nb2O7,"Journal of Solid State Chemistry (2005) 178,  p. 800-810",10.5254(1) 10.5254(1) 10.5254(1) 90. 90. 90.,293,A2B2X7,Neodymium zirconium titanium oxide (2/1.19/0.81/7),,,6.24,2005,01-074-8771,,
153230,F d -3 m Z,Nd2 (Zr0.445 Ti0.555)2 O7,Ca2Nb2O7,"Journal of Solid State Chemistry (2005) 178,  p. 800-810",10.46209(4) 10.46209(4) 10.46209(4) 90. 90. 90.,293,A2B2X7,Neodymium zirconium titanium oxide (2/0.89/1.11/7),,,6.2,2005,01-074-8772,,
153231,F d -3 m Z,Nd2 (Zr0.445 Ti0.555)2 O7,Ca2Nb2O7,"Journal of Solid State Chemistry (2005) 178,  p. 800-810",10.46015(6) 10.46015(6) 10.46015(6) 90. 90. 90.,293,A2B2X7,Neodymium zirconium titanium oxide (2/0.89/1.11/7),,,6.21,2005,01-074-8773,,
153342,F d -3 m Z,(Bi1.524 Cu0.476) (Sb1.524 Cu0.476) O7.048,Ca2Nb2O7,"Comptes Rendus Chimie (2005) 8,  p. 1129-1134",10.430(1) 10.430(1) 10.430(1) 90. 90. 90.,293,A2B2X7,Bismuth copper antimony oxide (1.524/0.952/1.524/7.048),,,7.93,2005,01-074-8878,,
154152,F d -3 m Z,(Y1.93 Ti0.07) (Ti1.93 Y0.07) O7,Ca2Nb2O7,"Solid State Sciences (2005) 7,  p. 343-353",10.1004(1) 10.1004(1) 10.1004(1) 90. 90. 90.,293,A2B2X7,Diyttrium dititanium oxide,,,4.97,2005,01-074-9630,,
154153,F d -3 m Z,(Y1.75 Ti0.25) (Ti1.75 Y0.25) O7,Ca2Nb2O7,"Solid State Sciences (2005) 7,  p. 343-353",10.1095(2) 10.1095(2) 10.1095(2) 90. 90. 90.,293,A2B2X7,Diyttrium dititanium oxide,,,4.96,2005,01-074-9631,,
154154,F d -3 m Z,(Y1.1 Ti0.9) (Ti1.1 Y0.9) O7,Ca2Nb2O7,"Solid State Sciences (2005) 7,  p. 343-353",10.1281(5) 10.1281(5) 10.1281(5) 90. 90. 90.,293,A2B2X7,Diyttrium dititanium oxide,,,4.93,2005,01-074-9632,,
154155,F d -3 m Z,(Y0.72 Ti1.28) (Ti0.72 Y1.28) O7,Ca2Nb2O7,"Solid State Sciences (2005) 7,  p. 343-353",10.161(1) 10.161(1) 10.161(1) 90. 90. 90.,293,A2B2X7,Diyttrium dititanium oxide,,,4.88,2005,01-074-9633,,
154156,F d -3 m Z,(Dy1.881 Ti0.119) (Ti1.881 Dy0.119) O7,Ca2Nb2O7,"Solid State Sciences (2005) 7,  p. 343-353",10.1333(1) 10.1333(1) 10.1333(1) 90. 90. 90.,293,A2B2X7,Didysprosium dititanium oxide,,,6.8,2005,01-074-9634,,
154157,F d -3 m Z,(Dy1.817 Ti0.183) (Ti1.817 Dy0.183) O7,Ca2Nb2O7,"Solid State Sciences (2005) 7,  p. 343-353",10.1412(2) 10.1412(2) 10.1412(2) 90. 90. 90.,293,A2B2X7,Didysprosium dititanium oxide,,,6.79,2005,01-074-9635,,
154158,F d -3 m Z,(Dy1.63 Ti0.37) (Ti1.63 Dy0.37) O7,Ca2Nb2O7,"Solid State Sciences (2005) 7,  p. 343-353",10.150(3) 10.150(3) 10.150(3) 90. 90. 90.,293,A2B2X7,Didysprosium dititanium oxide,,,6.77,2005,01-074-9636,,
154159,F d -3 m Z,(Dy0.63 Ti1.37) (Ti0.63 Dy1.37) O7,Ca2Nb2O7,"Solid State Sciences (2005) 7,  p. 343-353",10.147(2) 10.147(2) 10.147(2) 90. 90. 90.,293,A2B2X7,Didysprosium dititanium oxide,,,6.77,2005,01-074-9637,,
154160,F d -3 m Z,(Gd1.881 Ti0.119) (Ti1.881 Gd0.119) O7,Ca2Nb2O7,"Solid State Sciences (2005) 7,  p. 343-353",10.2002(1) 10.2002(1) 10.2002(1) 90. 90. 90.,293,A2B2X7,Digadolinium dititanium oxide,,,6.54,2005,01-074-9638,,
154161,F d -3 m Z,(Gd1.893 Ti0.107) (Ti1.893 Gd0.107) O7,Ca2Nb2O7,"Solid State Sciences (2005) 7,  p. 343-353",10.2025(2) 10.2025(2) 10.2025(2) 90. 90. 90.,293,A2B2X7,Digadolinium dititanium oxide,,,6.53,2005,01-074-9639,,
154162,F d -3 m Z,(Gd1.87 Ti0.13) (Ti1.87 Gd0.13) O7,Ca2Nb2O7,"Solid State Sciences (2005) 7,  p. 343-353",10.2038(8) 10.2038(8) 10.2038(8) 90. 90. 90.,293,A2B2X7,Digadolinium dititanium oxide,,,6.53,2005,01-074-9640,,
154163,F d -3 m Z,(Gd1.84 Ti0.16) (Ti1.84 Gd0.16) O7,Ca2Nb2O7,"Solid State Sciences (2005) 7,  p. 343-353",10.212(1) 10.212(1) 10.212(1) 90. 90. 90.,293,A2B2X7,Digadolinium dititanium oxide,,,6.52,2005,01-074-9641,,
154222,F d -3 m Z,Y2 (Zr Sn) O7,Ca2Nb2O7,"Inorganic Chemistry (2024) 63, (49) p. 23248-23259",10.30 10.30 10.30 90. 90. 90.,293,A2B2X7,Diyttrium zirconium tin heptaoxide,,,6.08,2024,,,
154368,F d -3 m Z,(Y1.98 Eu0.02) (Zr Sn) O7,Ca2Nb2O7,"Inorganic Chemistry (2024) 63, (49) p. 23248-23259",10.35 10.35 10.35 90. 90. 90.,293,A2B2X7,Yttrium europium zirconium tin oxide (1.98/0.02/1/1/7),,,6,2024,,,
155761,F d -3 m Z,Cd2 (Os2 O7),Ca2Nb2O7,"Journal of Materials Chemistry (2001) 11,  p. 2373-2377",10.16043(5) 10.16043(5) 10.16043(5) 90. 90. 90.,12,A2B2X7,Dicadmium diosmate(V),,,9.08,2001,01-075-7898,,
155762,F d -3 m Z,Cd2 (Os2 O7),Ca2Nb2O7,"Journal of Materials Chemistry (2001) 11,  p. 2373-2377",10.16078(7) 10.16078(7) 10.16078(7) 90. 90. 90.,50,A2B2X7,Dicadmium diosmate(V),,,9.08,2001,01-075-7899,,
155763,F d -3 m Z,Cd2 (Os2 O7),Ca2Nb2O7,"Journal of Materials Chemistry (2001) 11,  p. 2373-2377",10.16139(7) 10.16139(7) 10.16139(7) 90. 90. 90.,75,A2B2X7,Dicadmium diosmate(V),,,9.08,2001,01-075-7900,,
155764,F d -3 m Z,Cd2 (Os2 O7),Ca2Nb2O7,"Journal of Materials Chemistry (2001) 11,  p. 2373-2377",10.16227(7) 10.16227(7) 10.16227(7) 90. 90. 90.,100,A2B2X7,Dicadmium diosmate(V),,,9.08,2001,01-075-7901,,
155765,F d -3 m Z,Cd2 (Os2 O7),Ca2Nb2O7,"Journal of Materials Chemistry (2001) 11,  p. 2373-2377",10.16324(7) 10.16324(7) 10.16324(7) 90. 90. 90.,125,A2B2X7,Dicadmium diosmate(V),,,9.08,2001,01-075-7902,,
155766,F d -3 m Z,Cd2 (Os2 O7),Ca2Nb2O7,"Journal of Materials Chemistry (2001) 11,  p. 2373-2377",10.16414(7) 10.16414(7) 10.16414(7) 90. 90. 90.,150,A2B2X7,Dicadmium diosmate(V),,,9.07,2001,01-075-7903,,
155767,F d -3 m Z,Cd2 (Os2 O7),Ca2Nb2O7,"Journal of Materials Chemistry (2001) 11,  p. 2373-2377",10.16511(7) 10.16511(7) 10.16511(7) 90. 90. 90.,175,A2B2X7,Dicadmium diosmate(V),,,9.07,2001,01-075-7904,,
155768,F d -3 m Z,Cd2 (Os2 O7),Ca2Nb2O7,"Journal of Materials Chemistry (2001) 11,  p. 2373-2377",10.16613(7) 10.16613(7) 10.16613(7) 90. 90. 90.,200,A2B2X7,Dicadmium diosmate(V),,,9.07,2001,01-075-7905,,
155769,F d -3 m Z,Cd2 (Os2 O7),Ca2Nb2O7,"Journal of Materials Chemistry (2001) 11,  p. 2373-2377",10.16669(6) 10.16669(6) 10.16669(6) 90. 90. 90.,212,A2B2X7,Dicadmium diosmate(V),,,9.07,2001,01-075-7906,,
155770,F d -3 m Z,Cd2 (Os2 O7),Ca2Nb2O7,"Journal of Materials Chemistry (2001) 11,  p. 2373-2377",10.16679(6) 10.16679(6) 10.16679(6) 90. 90. 90.,225,A2B2X7,Dicadmium diosmate(V),,,9.07,2001,01-075-7907,,
155771,F d -3 m Z,Cd2 (Os2 O7),Ca2Nb2O7,"Journal of Materials Chemistry (2001) 11,  p. 2373-2377",10.16702(7) 10.16702(7) 10.16702(7) 90. 90. 90.,230,A2B2X7,Dicadmium diosmate(V),,,9.07,2001,01-075-7908,,
155772,F d -3 m Z,Cd2 (Os2 O7),Ca2Nb2O7,"Journal of Materials Chemistry (2001) 11,  p. 2373-2377",10.16811(7) 10.16811(7) 10.16811(7) 90. 90. 90.,250,A2B2X7,Dicadmium diosmate(V),,,9.06,2001,01-075-7909,,
155773,F d -3 m Z,Cd2 (Os2 O7),Ca2Nb2O7,"Journal of Materials Chemistry (2001) 11,  p. 2373-2377",10.17063(7) 10.17063(7) 10.17063(7) 90. 90. 90.,300,A2B2X7,Dicadmium diosmate(V),,,9.06,2001,01-075-7910,,
156384,F d -3 m Z,Bi2 Y Ta O7,Ca2Nb2O7,"Journal of Materials Science (2006) 41,  p. 8001-8012",10.7859(9) 10.7859(9) 10.7859(9) 90. 90. 90.,293,A2B2X7,Dibismuth yttrium tantalum oxide,,,8.47,2006,01-075-8503,,
156385,F d -3 m Z,Bi2 La Ta O7,Ca2Nb2O7,"Journal of Materials Science (2006) 41,  p. 8001-8012",10.9600(2) 10.9600(2) 10.9600(2) 90. 90. 90.,293,A2B2X7,Dibismuth lanthanum tantalum oxide,,,8.57,2006,01-075-8504,,
156409,F d -3 m Z,Ca2 (Ru2 O7),Ca2Nb2O7,"Journal of the Physical Society of Japan (2006) 75, (10)  Article ID 103801 (p. 1-4)",10.197(2) 10.197(2) 10.197(2) 90. 90. 90.,293,A2B2X7,Dicalcium diruthenate(V),,,4.94,2006,01-075-8528,,
156436,F d -3 m Z,Pr2 (Ir2 O7),Ca2Nb2O7,"Materials Research Bulletin (2007) 42,  p. 928-934",10.396(15) 10.396(15) 10.396(15) 90. 90. 90.,298,A2B2X7,Dipraseodymium diiridate(IV),,,9.22,2007,01-075-8554,,
156437,F d -3 m Z,Eu2 (Ir2 O7),Ca2Nb2O7,"Materials Research Bulletin (2007) 42,  p. 928-934",10.274(3) 10.274(3) 10.274(3) 90. 90. 90.,298,A2B2X7,Dieuropium diiridate(IV),,,9.83,2007,01-075-8555,,
156489,F d -3 m Z,In2 (Bi Ta O7),Ca2Nb2O7,"Research on Chemical Intermediates (2006) 32, (1) p. 31-42",10.6972(1) 10.6972(1) 10.6972(1) 90. 90. 90.,293,A2B2X7,Diindium bismuthotantalate,,,7.94,2006,01-075-8601,,
156500,F d -3 m Z,(Y0.4 La0.6)2 ((Ce0.4 Zr0.6)2 O7),Eu2Zr2O7,"Solid State Ionics (2007) 178,  p. 233-238",10.792 10.792 10.792 90. 90. 90.,293,A2B2X7,Yttrium lanthanum cerium(IV) zirconium oxide (0.8/1.2/0.8/1.2/7),,,6.04,2007,01-075-8604,,
157666,F d -3 m Z,Y2 (Ti2 O7),Ca2Nb2O7,"Acta Materialia (2007) 55,  p. 2229-2238",10.09877(5) 10.09877(5) 10.09877(5) 90. 90. 90.,293,A2B2X7,Diyttrium dititanate,,,4.97,2007,01-075-9688,,
157667,F d -3 m Z,Y2 (Ti2 O7),Ca2Nb2O7,"Acta Materialia (2007) 55,  p. 2229-2238",10.09790(4) 10.09790(4) 10.09790(4) 90. 90. 90.,293,A2B2X7,Diyttrium dititanate - sample 0.02 Cr(4+) p.f.u. doped,,,4.97,2007,01-075-9689,,
157668,F d -3 m Z,Y2 ((Ti0.993 Cr0.007)2 O7),Ca2Nb2O7,"Acta Materialia (2007) 55,  p. 2229-2238",10.09633(4) 10.09633(4) 10.09633(4) 90. 90. 90.,293,A2B2X7,Yttrium titanium chromium(IV) oxide (2/1.99/0.01/7),,,4.98,2007,01-075-9690,,
157669,F d -3 m Z,Y2 ((Ti0.958 Cr0.042)2 O7),Ca2Nb2O7,"Acta Materialia (2007) 55,  p. 2229-2238",10.09904(4) 10.09904(4) 10.09904(4) 90. 90. 90.,293,A2B2X7,Yttrium titanium chromium(IV) oxide (2/1.916/0.084/7),,,4.98,2007,01-075-9691,,
157670,F d -3 m Z,Y2 ((Ti0.947 Cr0.053)2 O7),Ca2Nb2O7,"Acta Materialia (2007) 55,  p. 2229-2238",10.09639(4) 10.09639(4) 10.09639(4) 90. 90. 90.,293,A2B2X7,Yttrium titanium chromium(IV) oxide (2/1.894/0.106/7),,,4.98,2007,01-075-9692,,
157671,F d -3 m Z,Y2 ((Ti0.942 Cr0.058)2 O7),Ca2Nb2O7,"Acta Materialia (2007) 55,  p. 2229-2238",10.09577(4) 10.09577(4) 10.09577(4) 90. 90. 90.,293,A2B2X7,Yttrium titanium chromium(IV) oxide (2/1.884/0.116/7),,,4.98,2007,01-075-9693,,
157672,F d -3 m Z,Y2 ((Ti0.952 Cr0.048)2 O7),Ca2Nb2O7,"Acta Materialia (2007) 55,  p. 2229-2238",10.09609(5) 10.09609(5) 10.09609(5) 90. 90. 90.,293,A2B2X7,Yttrium titanium chromium(IV) oxide (2/1.904/0.096/7),,,4.98,2007,01-075-9694,,
157673,F d -3 m Z,Y2 (Sn2 O7),Ca2Nb2O7,"Acta Materialia (2007) 55,  p. 2229-2238",10.37537(3) 10.37537(3) 10.37537(3) 90. 90. 90.,293,A2B2X7,Diyttrium distannate,,,6.27,2007,01-075-9695,,
157834,F d -3 m Z,Y1.26 Bi0.74 (Ti2 O7),Ca2Nb2O7,"Journal of Crystal Growth (2007) 307,  p. 219-228",10.221(9) 10.221(9) 10.221(9) 90. 90. 90.,293,A2B2X7,Yttrium bismuth dititanate (1.26/0.74/1),,,5.9,2007,01-075-9850,,
157835,F d -3 m Z,Y1.3 Bi0.7 (Ti2 O7),Ca2Nb2O7,"Journal of Crystal Growth (2007) 307,  p. 219-228",10.206(7) 10.206(7) 10.206(7) 90. 90. 90.,293,A2B2X7,Yttrium bismuth dititanate (1.3/0.7/1),,,5.87,2007,01-075-9851,,
157836,F d -3 m Z,Y1.73 Bi0.27 (Ti2 O7),Ca2Nb2O7,"Journal of Crystal Growth (2007) 307,  p. 219-228",10.134(6) 10.134(6) 10.134(6) 90. 90. 90.,293,A2B2X7,Yttrium bismuth dititanate (1.73/0.27/1),,,5.34,2007,01-075-9852,,
159148,F d -3 m Z,Am2 (Zr2 O7),Ca2Nb2O7,"Journal of Alloys and Compounds (2008) 448,  p. 321-324",10.66849(4) 10.66849(4) 10.66849(4) 90. 90. 90.,293,A2B2X7,Diamericium dizirconate,,,8.54,2008,01-076-6396,,
159286,F d -3 m Z,Lu2 (V2 O7),Ca2Nb2O7,"Physical Review B: Condensed Matter and Materials Physics (2007) 76,   Article ID 054439 (p. 1-11)",9.9368(1) 9.9368(1) 9.9368(1) 90. 90. 90.,293,A2B2X7,Dilutetium divanadate(IV),,,7.63,2007,01-076-6529,,
159290,F d -3 m Z,Lu2 (V2 O7),Ca2Nb2O7,"Physical Review B: Condensed Matter and Materials Physics (2007) 76,   Article ID 054439 (p. 1-11)",9.9401(1) 9.9401(1) 9.9401(1) 90. 90. 90.,293,A2B2X7,Lutetium divanadate(IV),,,7.63,2007,01-076-6533,,
159770,F d -3 m Z,Tb2 (Mo2 O7),Ca2Nb2O7,"Journal of Physics: Condensed Matter (2007) 19,   Article ID 376208 (p. 1-10)",10.312(1) 10.312(1) 10.312(1) 90. 90. 90.,293,A2B2X7,Diterbium dimolybdate(IV),,,7.53,2007,01-076-6971,,
159771,F d -3 m Z,Tb2 (Mo2 O7),Ca2Nb2O7,"Journal of Physics: Condensed Matter (2007) 19,   Article ID 376208 (p. 1-10)",10.22(1) 10.22(1) 10.22(1) 90. 90. 90.,293,A2B2X7,Diterbium dimolybdate(IV),,,7.74,2007,01-076-6972,,
159772,F d -3 m Z,Tb2 (Mo2 O7),Ca2Nb2O7,"Journal of Physics: Condensed Matter (2007) 19,   Article ID 376208 (p. 1-10)",10.02(1) 10.02(1) 10.02(1) 90. 90. 90.,293,A2B2X7,Diterbium dimolybdate(IV),,,8.21,2007,01-076-6973,,
159773,F d -3 m Z,Tb2 (Mo2 O7),Ca2Nb2O7,"Journal of Physics: Condensed Matter (2007) 19,   Article ID 376208 (p. 1-10)",9.90(1) 9.90(1) 9.90(1) 90. 90. 90.,293,A2B2X7,Diterbium dimolybdate(IV),,,8.51,2007,01-076-6974,,
159774,F d -3 m Z,Gd2 (Mo2 O7),Ca2Nb2O7,"Journal of Physics: Condensed Matter (2007) 19,   Article ID 376208 (p. 1-10)",10.348(2) 10.348(2) 10.348(2) 90. 90. 90.,293,A2B2X7,Digadolinium dimolybdate(IV),,,7.41,2007,01-076-6975,,
159775,F d -3 m Z,Gd2 (Mo2 O7),Ca2Nb2O7,"Journal of Physics: Condensed Matter (2007) 19,   Article ID 376208 (p. 1-10)",10.34(1) 10.34(1) 10.34(1) 90. 90. 90.,293,A2B2X7,Digadolinium dimolybdate(IV),,,7.43,2007,01-076-6976,,
159776,F d -3 m Z,Gd2 (Mo2 O7),Ca2Nb2O7,"Journal of Physics: Condensed Matter (2007) 19,   Article ID 376208 (p. 1-10)",10.27(1) 10.27(1) 10.27(1) 90. 90. 90.,293,A2B2X7,Digadolinium dimolybdate(IV),,,7.58,2007,01-076-6977,,
159777,F d -3 m Z,Gd2 (Mo2 O7),Ca2Nb2O7,"Journal of Physics: Condensed Matter (2007) 19,   Article ID 376208 (p. 1-10)",10.19(1) 10.19(1) 10.19(1) 90. 90. 90.,293,A2B2X7,Digadolinium dimolybdate(IV),,,7.76,2007,01-076-6978,,
159778,F d -3 m Z,(Tb0.8 La0.2)2 (Mo2 O7),Ca2Nb2O7,"Journal of Physics: Condensed Matter (2007) 19,   Article ID 376208 (p. 1-10)",10.378(2) 10.378(2) 10.378(2) 90. 90. 90.,293,A2B2X7,Terbium lanthanum dimolybdate(IV) (1.6/0.4/1),,,7.29,2007,01-076-6979,,
159779,F d -3 m Z,(Tb0.8 La0.2)2 (Mo2 O7),Ca2Nb2O7,"Journal of Physics: Condensed Matter (2007) 19,   Article ID 376208 (p. 1-10)",10.21(1) 10.21(1) 10.21(1) 90. 90. 90.,293,A2B2X7,Terbium lanthanum dimolybdate(IV) (1.6/0.4/1),,,7.66,2007,01-076-6980,,
159780,F d -3 m Z,(Tb0.8 La0.2)2 (Mo2 O7),Ca2Nb2O7,"Journal of Physics: Condensed Matter (2007) 19,   Article ID 376208 (p. 1-10)",10.27(1) 10.27(1) 10.27(1) 90. 90. 90.,293,A2B2X7,Terbium lanthanum dimolybdate(IV) (1.6/0.4/1),,,7.53,2007,01-076-6981,,
159781,F d -3 m Z,Tb2 (Ti2 O7),Ca2Nb2O7,"Journal of Physics: Condensed Matter (2007) 19,   Article ID 376208 (p. 1-10)",10.149(2) 10.149(2) 10.149(2) 90. 90. 90.,293,A2B2X7,Terbium dititanate,,,6.68,2007,01-076-6982,,
159782,F d -3 m Z,Tb2 (Ti2 O7),Ca2Nb2O7,"Journal of Physics: Condensed Matter (2007) 19,   Article ID 376208 (p. 1-10)",10.09(1) 10.09(1) 10.09(1) 90. 90. 90.,293,A2B2X7,Terbium dititanate,,,6.8,2007,01-076-6983,,
159783,F d -3 m Z,Tb2 (Ti2 O7),Ca2Nb2O7,"Journal of Physics: Condensed Matter (2007) 19,   Article ID 376208 (p. 1-10)",9.92(1) 9.92(1) 9.92(1) 90. 90. 90.,293,A2B2X7,Terbium dititanate,,,7.15,2007,01-076-6984,,
159784,F d -3 m Z,Tb2 (Ti2 O7),Ca2Nb2O7,"Journal of Physics: Condensed Matter (2007) 19,   Article ID 376208 (p. 1-10)",9.82(1) 9.82(1) 9.82(1) 90. 90. 90.,293,A2B2X7,Terbium dititanate,,,7.37,2007,01-076-6985,,
159785,F d -3 m Z,Tb2 (Ti2 O7),Ca2Nb2O7,"Journal of Physics: Condensed Matter (2007) 19,   Article ID 376208 (p. 1-10)",9.72(1) 9.72(1) 9.72(1) 90. 90. 90.,293,A2B2X7,Terbium dititanate,,,7.6,2007,01-076-6986,,
159786,F d -3 m Z,Tb2 (Sn2 O7),Ca2Nb2O7,"Journal of Physics: Condensed Matter (2007) 19,   Article ID 376208 (p. 1-10)",10.426(1) 10.426(1) 10.426(1) 90. 90. 90.,293,A2B2X7,Terbium distannate,,,7.82,2007,01-076-6987,,
159787,F d -3 m Z,Tb2 (Sn2 O7),Ca2Nb2O7,"Journal of Physics: Condensed Matter (2007) 19,   Article ID 376208 (p. 1-10)",10.36(1) 10.36(1) 10.36(1) 90. 90. 90.,293,A2B2X7,Terbium distannate,,,7.97,2007,01-076-6988,,
159788,F d -3 m Z,Tb2 (Sn2 O7),Ca2Nb2O7,"Journal of Physics: Condensed Matter (2007) 19,   Article ID 376208 (p. 1-10)",10.28(1) 10.28(1) 10.28(1) 90. 90. 90.,293,A2B2X7,Terbium distannate,,,8.16,2007,01-076-6989,,
159789,F d -3 m Z,Tb2 (Sn2 O7),Ca2Nb2O7,"Journal of Physics: Condensed Matter (2007) 19,   Article ID 376208 (p. 1-10)",10.23(1) 10.23(1) 10.23(1) 90. 90. 90.,293,A2B2X7,Terbium distannate,,,8.28,2007,01-076-6990,,
159790,F d -3 m Z,Tb2 (Sn2 O7),Ca2Nb2O7,"Journal of Physics: Condensed Matter (2007) 19,   Article ID 376208 (p. 1-10)",10.15(1) 10.15(1) 10.15(1) 90. 90. 90.,293,A2B2X7,Terbium distannate,,,8.48,2007,01-076-6991,,
159791,F d -3 m Z,Tb2 (Sn2 O7),Ca2Nb2O7,"Journal of Physics: Condensed Matter (2007) 19,   Article ID 376208 (p. 1-10)",10.04(1) 10.04(1) 10.04(1) 90. 90. 90.,293,A2B2X7,Terbium distannate,,,8.76,2007,01-076-6992,,
159794,F d -3 m Z,Hg2 (Os2 O7),Ca2Nb2O7,"Journal of Materials Chemistry (2002) 12,  p. 646-650",10.23469(3) 10.23469(3) 10.23469(3) 90. 90. 90.,12,A2B2X7,Dimercury diosmate(V),,,11.07,2002,01-076-6995,,
159795,F d -3 m Z,Hg2 (Os2 O7),Ca2Nb2O7,"Journal of Materials Chemistry (2002) 12,  p. 646-650",10.23486(3) 10.23486(3) 10.23486(3) 90. 90. 90.,25,A2B2X7,Dimercury diosmate(V),,,11.07,2002,01-076-6996,,
159796,F d -3 m Z,Hg2 (Os2 O7),Ca2Nb2O7,"Journal of Materials Chemistry (2002) 12,  p. 646-650",10.23519(3) 10.23519(3) 10.23519(3) 90. 90. 90.,50,A2B2X7,Dimercury diosmate(V),,,11.07,2002,01-076-6997,,
159797,F d -3 m Z,Hg2 (Os2 O7),Ca2Nb2O7,"Journal of Materials Chemistry (2002) 12,  p. 646-650",10.23563(3) 10.23563(3) 10.23563(3) 90. 90. 90.,70,A2B2X7,Dimercury diosmate(V),,,11.07,2002,01-076-6998,,
159798,F d -3 m Z,Hg2 (Os2 O7),Ca2Nb2O7,"Journal of Materials Chemistry (2002) 12,  p. 646-650",10.23580(3) 10.23580(3) 10.23580(3) 90. 90. 90.,75,A2B2X7,Dimercury diosmate(V),,,11.07,2002,01-076-6999,,
159799,F d -3 m Z,Hg2 (Os2 O7),Ca2Nb2O7,"Journal of Materials Chemistry (2002) 12,  p. 646-650",10.23592(3) 10.23592(3) 10.23592(3) 90. 90. 90.,80,A2B2X7,Dimercury diosmate(V),,,11.07,2002,01-076-7000,,
159800,F d -3 m Z,Hg2 (Os2 O7),Ca2Nb2O7,"Journal of Materials Chemistry (2002) 12,  p. 646-650",10.23608(3) 10.23608(3) 10.23608(3) 90. 90. 90.,85,A2B2X7,Dimercury diosmate(V),,,11.07,2002,01-076-7001,,
