Repository: rben24/HECPyrochlore

# HEC Pyrochlore Oxide Property Predictor

Machine-learning pipeline for predicting **lattice parameter**, **thermal conductivity**,
and **Vickers hardness** of high-entropy pyrochlore oxides (A₂B₂O₇) from composition alone.

> **Note on this README:** the sections below were reconstructed by reading the actual
> code (`src/`, `models/`) rather than relying on module docstrings, several of which are
> out of date. Where the code and its own comments disagree, the code's behavior is what's
> documented here, and the discrepancy is flagged in [Known Inconsistencies](#known-inconsistencies--stale-docs).

---

File: data/raw/HECPyrochlore_latt_data_ICSD.csv (part 4 of 7)
CollectionCode,HMS,StructuredFormula,StructureType,Reference,CellParameter,Temperature,ANXFormula,ChemicalName,MineralGroup,MineralSuperGroup,CalculatedDensity(g/cm3),PublicationYear,Pdf,DOI or Link,
159801,F d -3 m Z,Hg2 (Os2 O7),Ca2Nb2O7,"Journal of Materials Chemistry (2002) 12,  p. 646-650",10.23615(3) 10.23615(3) 10.23615(3) 90. 90. 90.,90,A2B2X7,Dimercury diosmate(V),,,11.07,2002,01-076-7002,,
159802,F d -3 m Z,Hg2 (Os2 O7),Ca2Nb2O7,"Journal of Materials Chemistry (2002) 12,  p. 646-650",10.23629(3) 10.23629(3) 10.23629(3) 90. 90. 90.,95,A2B2X7,Dimercury diosmate(V),,,11.07,2002,01-076-7003,,
159803,F d -3 m Z,Hg2 (Os2 O7),Ca2Nb2O7,"Journal of Materials Chemistry (2002) 12,  p. 646-650",10.23640(3) 10.23640(3) 10.23640(3) 90. 90. 90.,100,A2B2X7,Dimercury diosmate(V),,,11.07,2002,01-076-7004,,
159804,F d -3 m Z,Hg2 (Os2 O7),Ca2Nb2O7,"Journal of Materials Chemistry (2002) 12,  p. 646-650",10.23658(3) 10.23658(3) 10.23658(3) 90. 90. 90.,110,A2B2X7,Dimercury diosmate(V),,,11.07,2002,01-076-7005,,
159805,F d -3 m Z,Hg2 (Os2 O7),Ca2Nb2O7,"Journal of Materials Chemistry (2002) 12,  p. 646-650",10.23701(3) 10.23701(3) 10.23701(3) 90. 90. 90.,130,A2B2X7,Dimercury diosmate(V),,,11.07,2002,01-076-7006,,
159806,F d -3 m Z,Hg2 (Os2 O7),Ca2Nb2O7,"Journal of Materials Chemistry (2002) 12,  p. 646-650",10.23790(3) 10.23790(3) 10.23790(3) 90. 90. 90.,160,A2B2X7,Dimercury diosmate(V),,,11.06,2002,01-076-7007,,
159807,F d -3 m Z,Hg2 (Os2 O7),Ca2Nb2O7,"Journal of Materials Chemistry (2002) 12,  p. 646-650",10.23961(3) 10.23961(3) 10.23961(3) 90. 90. 90.,200,A2B2X7,Dimercury diosmate(V),,,11.06,2002,01-076-7008,,
159808,F d -3 m Z,Hg2 (Os2 O7),Ca2Nb2O7,"Journal of Materials Chemistry (2002) 12,  p. 646-650",10.24258(3) 10.24258(3) 10.24258(3) 90. 90. 90.,250,A2B2X7,Dimercury diosmate(V),,,11.05,2002,01-076-7009,,
159809,F d -3 m Z,Hg2 (Os2 O7),Ca2Nb2O7,"Journal of Materials Chemistry (2002) 12,  p. 646-650",10.24681(3) 10.24681(3) 10.24681(3) 90. 90. 90.,300,A2B2X7,Dimercury diosmate(V),,,11.03,2002,01-076-7010,,
159867,F d -3 m Z,Gd2 (Ti0.65 Zr0.35)2 O7,Ca2Nb2O7,"Materials Research Society Symposium Proceedings (2007) 972,  p. 97-101",10.3208(2) 10.3208(2) 10.3208(2) 90. 90. 90.,293,A2B2X7,Gadolinium titanium zirconium oxide (2/1.3/0.7/7),,,6.68,2007,01-076-7066,,
159868,F d -3 m Z,Gd2 (Ti0.65 Zr0.35)2 O7,Ca2Nb2O7,"Materials Research Society Symposium Proceedings (2007) 972,  p. 97-101",10.3171(1) 10.3171(1) 10.3171(1) 90. 90. 90.,293,A2B2X7,Gadolinium titanium zirconium oxide (2/1.3/0.7/7),,,6.68,2007,01-076-7067,,
159869,F d -3 m Z,Gd2 (Ti0.65 Zr0.35)2 O7,Ca2Nb2O7,"Materials Research Society Symposium Proceedings (2007) 972,  p. 97-101",10.3171(1) 10.3171(1) 10.3171(1) 90. 90. 90.,293,A2B2X7,Gadolinium titanium zirconium oxide (2/1.3/0.7/7),,,6.68,2007,01-076-7068,,
160088,F d -3 m Z,Hg2 (Sb2 O7),Ca2Nb2O7,"Journal of Alloys and Compounds (2008) 457,  p. 480-484",10.3525(5) 10.3525(5) 10.3525(5) 90. 90. 90.,293,A2B2X7,Dimercury diantimonate,,,9.06,2008,01-076-7283,,
160158,F d -3 m Z,Gd2 (Zr2 O7),Ca2Nb2O7,"Journal of Solid State Chemistry (2007) 180,  p. 2643-2648",10.5406(8) 10.5406(8) 10.5406(8) 90. 90. 90.,293,A2B2X7,Digadolinium dizirconate,,,6.91,2007,01-076-7353,,
160159,F d -3 m Z,(Gd1.95 Nd0.05) (Zr2 O7),Ca2Nb2O7,"Journal of Solid State Chemistry (2007) 180,  p. 2643-2648",10.5429(2) 10.5429(2) 10.5429(2) 90. 90. 90.,293,A2B2X7,Gadolinium neodymium dizirconate (1.95/0.05/1),,,6.9,2007,01-076-7354,,
160160,F d -3 m Z,(Gd1.85 Nd0.15) (Zr2 O7),Ca2Nb2O7,"Journal of Solid State Chemistry (2007) 180,  p. 2643-2648",10.5433(4) 10.5433(4) 10.5433(4) 90. 90. 90.,293,A2B2X7,Gadolinium neodymium dizirconate (1.85/0.15/1),,,6.88,2007,01-076-7355,,
160161,F d -3 m Z,(Gd1.8 Nd0.2) (Zr2 O7),Ca2Nb2O7,"Journal of Solid State Chemistry (2007) 180,  p. 2643-2648",10.5571(5) 10.5571(5) 10.5571(5) 90. 90. 90.,293,A2B2X7,Gadolinium neodymium dizirconate (1.8/0.2/1),,,6.85,2007,01-076-7356,,
160162,F d -3 m Z,(Gd1.6 Nd0.4) (Zr2 O7),Ca2Nb2O7,"Journal of Solid State Chemistry (2007) 180,  p. 2643-2648",10.5688(14) 10.5688(14) 10.5688(14) 90. 90. 90.,293,A2B2X7,Gadolinium neodymium dizirconate (1.6/0.4/1),,,6.79,2007,01-076-7357,,
160163,F d -3 m Z,(Gd0.4 Nd1.6) (Zr2 O7),Ca2Nb2O7,"Journal of Solid State Chemistry (2007) 180,  p. 2643-2648",10.6092(8) 10.6092(8) 10.6092(8) 90. 90. 90.,293,A2B2X7,Gadolinium neodymium dizirconate (0.4/1.6/1),,,6.54,2007,01-076-7358,,
160164,F d -3 m Z,Nd2 (Zr2 O7),Ca2Nb2O7,"Journal of Solid State Chemistry (2007) 180,  p. 2643-2648",10.6801(6) 10.6801(6) 10.6801(6) 90. 90. 90.,293,A2B2X7,Dineodymium dizirconate,,,6.36,2007,01-076-7359,,
160599,F d -3 m Z,Lu2 (V2 O7),Ca2Nb2O7,"Journal of Crystal Growth (2008) 310,  p. 2277-2283",9.933(7) 9.933(7) 9.933(7) 90. 90. 90.,293,A2B2X7,Dilutetium divanadate(IV),,,7.64,2008,01-076-7769,,
160600,F d -3 m Z,Y2 (V2 O7),Ca2Nb2O7,"Journal of Crystal Growth (2008) 310,  p. 2277-2283",10.0143(8) 10.0143(8) 10.0143(8) 90. 90. 90.,293,A2B2X7,Diyttrium divanadate(IV),,,5.18,2008,01-076-7770,,
160863,F d -3 m Z,Dy2 (V2 O7),Ca2Nb2O7,"Crystal Growth & Design (2008) 8, (6) p. 1961-1965",10.039(2) 10.039(2) 10.039(2) 90. 90. 90.,293,A2B2X7,Didysprosium divanadate(IV),,,7.08,2008,01-076-8020,,
160864,F d -3 m Z,Dy2 (V2 O7),Ca2Nb2O7,"Crystal Growth & Design (2008) 8, (6) p. 1961-1965",10.0372(3) 10.0372(3) 10.0372(3) 90. 90. 90.,293,A2B2X7,Didysprosium divanadate(IV),,,7.08,2008,01-076-8021,,
160865,F d -3 m Z,Y2 (V2 O7),Ca2Nb2O7,"Crystal Growth & Design (2008) 8, (6) p. 1961-1965",10.01438(8) 10.01438(8) 10.01438(8) 90. 90. 90.,293,A2B2X7,Diyttrium divanadate(IV),,,5.18,2008,01-076-8022,,
160866,F d -3 m Z,Er2 (V2 O7),Ca2Nb2O7,"Crystal Growth & Design (2008) 8, (6) p. 1961-1965",9.9924(1) 9.9924(1) 9.9924(1) 90. 90. 90.,293,A2B2X7,Dierbium divanadate(IV),,,7.3,2008,01-076-8023,,
161003,F d -3 m Z,Pr2 (Sc Nb O7),Ca2Nb2O7,"Materials Letters (2008) 62,  p. 3767-3769",10.5591(2) 10.5591(2) 10.5591(2) 90. 90. 90.,293,A2B2X7,Dipraseodymium scandium niobium oxide,,,6,2008,01-076-8155,,
161004,F d -3 m Z,Nd2 (Sc Nb O7),Ca2Nb2O7,"Materials Letters (2008) 62,  p. 3767-3769",10.5091(2) 10.5091(2) 10.5091(2) 90. 90. 90.,293,A2B2X7,Dineodymium scandium niobium oxide,,,6.16,2008,01-076-8156,,
161005,F d -3 m Z,Eu2 (Sc Nb O7),Ca2Nb2O7,"Materials Letters (2008) 62,  p. 3767-3769",10.4500(2) 10.4500(2) 10.4500(2) 90. 90. 90.,293,A2B2X7,Dieuropium scandium niobium oxide,,,6.45,2008,01-076-8157,,
161006,F d -3 m Z,Gd2 (Sc Nb O7),Ca2Nb2O7,"Materials Letters (2008) 62,  p. 3767-3769",10.4429(5) 10.4429(5) 10.4429(5) 90. 90. 90.,293,A2B2X7,Digadolinium scandium niobium oxide,,,6.58,2008,01-076-8158,,
161007,F d -3 m Z,Dy2 (Sc Nb O7),Ca2Nb2O7,"Materials Letters (2008) 62,  p. 3767-3769",10.3657(3) 10.3657(3) 10.3657(3) 90. 90. 90.,293,A2B2X7,Didysprosium scandium niobium oxide,,,6.86,2008,01-076-8159,,
161405,F d -3 m Z,Yb2 (Ti2 O7),Ca2Nb2O7,"Solid State Ionics (2008) 179,  p. 1004-1008",10.0905(1) 10.0905(1) 10.0905(1) 90. 90. 90.,293,A2B2X7,Diytterbium dititanate,,,7.16,2008,01-076-8512,,
161572,F d -3 m Z,Nd2 (Ru2 O7),Ca2Nb2O7,"Powder Diffraction (2007) 22, (3) p. 231-235",10.3417 10.3417 10.3417 90. 90. 90.,297,A2B2X7,Dineodymium diruthenate(IV),,,7.24,2007,01-076-8676,,
162382,F d -3 m Z,(Bi1.56 Co0.44) (Sb1.48 Co0.52) O7,Bi2Ti2O7,"Comptes Rendus Chimie (2009) 12,  p. 276-283",10.44896(2) 10.44896(2) 10.44896(2) 90. 90. 90.,293,A2B2X7,Bismuth cobalt antimony oxide (1.56/0.96/1.48/7),,,7.86,2009,01-077-8429,,
162575,F d -3 m Z,(Gd1.27 Bi0.73) (Ti2 O7),Ca2Nb2O7,"Journal of Alloys and Compounds (2009) 469,  p. 229-236",10.2471(3) 10.2471(3) 10.2471(3) 90. 90. 90.,293,A2B2X7,Gadolinium bismuth dititanate (1.27/0.73/1),,,6.91,2009,01-077-8592,,
162576,F d -3 m Z,(Gd1.28 Bi0.72) (Ti2 O7),Ca2Nb2O7,"Journal of Alloys and Compounds (2009) 469,  p. 229-236",10.2345(2) 10.2345(2) 10.2345(2) 90. 90. 90.,293,A2B2X7,Gadolinium bismuth dititanate (1.28/0.72/1),,,6.93,2009,01-077-8593,,
163387,F d -3 m Z,Bi2 (Ru2 O7),Ca2Nb2O7,"Journal of Alloys and Compounds (2009) 476,  p. 43-48",10.2925(3) 10.2925(3) 10.2925(3) 90. 90. 90.,293,A2B2X7,Dibismuth diruthenate(IV),,,8.92,2009,01-077-9359,,
163388,F d -3 m Z,(Bi1.8 Pr0.2) (Ru2 O7),Ca2Nb2O7,"Journal of Alloys and Compounds (2009) 476,  p. 43-48",10.3048(8) 10.3048(8) 10.3048(8) 90. 90. 90.,293,A2B2X7,Bismuth praseodymium diruthenate(IV) (1.8/0.2/1),,,8.72,2009,01-077-9360,,
163389,F d -3 m Z,(Bi1.6 Pr0.4) (Ru2 O7),Ca2Nb2O7,"Journal of Alloys and Compounds (2009) 476,  p. 43-48",10.3143(5) 10.3143(5) 10.3143(5) 90. 90. 90.,293,A2B2X7,Bismuth praseodymium diruthenate(IV) (1.6/0.4/1),,,8.53,2009,01-077-9361,,
163390,F d -3 m Z,(Bi1.4 Pr0.6) (Ru2 O7),Ca2Nb2O7,"Journal of Alloys and Compounds (2009) 476,  p. 43-48",10.3234(3) 10.3234(3) 10.3234(3) 90. 90. 90.,293,A2B2X7,Bismuth praseodymium diruthenate(IV) (1.4/0.6/1),,,8.35,2009,01-077-9362,,
163391,F d -3 m Z,(Bi1.2 Pr0.8) (Ru2 O7),Ca2Nb2O7,"Journal of Alloys and Compounds (2009) 476,  p. 43-48",10.3295(2) 10.3295(2) 10.3295(2) 90. 90. 90.,293,A2B2X7,Bismuth praseodymium diruthenate(IV) (1.2/0.8/1),,,8.17,2009,01-077-9363,,
163392,F d -3 m Z,(Bi Pr) (Ru2 O7),Ca2Nb2O7,"Journal of Alloys and Compounds (2009) 476,  p. 43-48",10.3416(3) 10.3416(3) 10.3416(3) 90. 90. 90.,293,A2B2X7,Bismuth praseodymium diruthenate(IV),,,7.98,2009,01-077-9364,,
163393,F d -3 m Z,(Bi0.8 Pr1.2) (Ru2 O7),Ca2Nb2O7,"Journal of Alloys and Compounds (2009) 476,  p. 43-48",10.3434(3) 10.3434(3) 10.3434(3) 90. 90. 90.,293,A2B2X7,Bismuth praseodymium diruthenate(IV) (0.8/1.2/1),,,7.81,2009,01-077-9365,,
163394,F d -3 m Z,(Bi0.6 Pr1.4) (Ru2 O7),Ca2Nb2O7,"Journal of Alloys and Compounds (2009) 476,  p. 43-48",10.3540(2) 10.3540(2) 10.3540(2) 90. 90. 90.,293,A2B2X7,Bismuth praseodymium diruthenate(IV) (0.6/1.4/1),,,7.62,2009,01-077-9366,,
163395,F d -3 m Z,(Bi0.4 Pr1.6) (Ru2 O7),Ca2Nb2O7,"Journal of Alloys and Compounds (2009) 476,  p. 43-48",10.3620(2) 10.3620(2) 10.3620(2) 90. 90. 90.,293,A2B2X7,Bismuth praseodymium diruthenate(IV) (0.4/1.6/1),,,7.44,2009,,,
163396,F d -3 m Z,(Bi0.2 Pr1.8) (Ru2 O7),Ca2Nb2O7,"Journal of Alloys and Compounds (2009) 476,  p. 43-48",10.3680(2) 10.3680(2) 10.3680(2) 90. 90. 90.,293,A2B2X7,Bismuth praseodymium diruthenate(IV) (0.2/1.8/1),,,7.27,2009,01-077-9367,,
163397,F d -3 m Z,Pr2 (Ru2 O7),Ca2Nb2O7,"Journal of Alloys and Compounds (2009) 476,  p. 43-48",10.3735(4) 10.3735(4) 10.3735(4) 90. 90. 90.,293,A2B2X7,Dipraseodymium diruthenate(IV),,,7.09,2009,01-077-9368,,
163941,F d -3 m Z,(Bi1.5 Mn0.5) (Sb1.5 Mn0.5) O7,Ca2Nb2O7,"Journal of Alloys and Compounds (2009) 482,  p. 13-18",10.42749(4) 10.42749(4) 10.42749(4) 90. 90. 90.,293,A2B2X7,Bismuth manganese antimony oxide (1.5/1/1.5/7),,,7.77,2009,01-077-9860,,
164765,F d -3 m Z,Y Bi (Ti2 O7),Bi2Ti2O7,"Journal of Raman Spectroscopy (2008) 39,  p. 1469-1474",10.1984(8) 10.1984(8) 10.1984(8) 90. 90. 90.,293,A2B2X7,Yttrium bismuth dititanate,,,6.33,2008,01-078-3101,,
165168,F d -3 m Z,Cd2 (Sb2 O7),Ca2Nb2O7,"Inorganic Chemistry (2004) 43, (5) p. 1667-1680",10.2572(2) 10.2572(2) 10.2572(2) 90. 90. 90.,293,A2B2X7,Dicadmium diantimonate,,,7.14,2004,01-078-3474,,
165813,F d -3 m Z,(Gd2 Zr2) O7,Eu2Zr2O7,"Journal of Alloys and Compounds (2009) 487,  p. 595-598",10.5327(4) 10.5327(4) 10.5327(4) 90. 90. 90.,293,A2B2X7,Digadolinium dizirconium oxide - pyrochlore,,,6.92,2009,01-078-4088,,
165814,F d -3 m Z,(Gd2 Zr2) O7,Eu2Zr2O7,"Journal of Alloys and Compounds (2009) 487,  p. 595-598",10.5369(4) 10.5369(4) 10.5369(4) 90. 90. 90.,293,A2B2X7,Digadolinium dizirconium oxide - pyrochlore,,,6.91,2009,01-078-4089,,
165815,F d -3 m Z,(Gd2 Zr2) O7,Eu2Zr2O7,"Journal of Alloys and Compounds (2009) 487,  p. 595-598",10.5366(4) 10.5366(4) 10.5366(4) 90. 90. 90.,293,A2B2X7,Digadolinium dizirconium oxide - pyrochlore,,,6.92,2009,01-078-4090,,
165816,F d -3 m Z,(Gd2 Zr2) O7,Eu2Zr2O7,"Journal of Alloys and Compounds (2009) 487,  p. 595-598",10.5425(4) 10.5425(4) 10.5425(4) 90. 90. 90.,293,A2B2X7,Digadolinium dizirconium oxide - pyrochlore,,,6.9,2009,01-078-4091,,
165931,F d -3 m Z,Eu2 (Sn2 O7),Ca2Nb2O7,"Materials Research Bulletin (2010) 45,  p. 29-33",10.4822(1) 10.4822(1) 10.4822(1) 90. 90. 90.,293,A2B2X7,Dieuropium distannate,,,7.54,2010,01-078-4195,,
166520,F d -3 m Z,Sm2 (In Nb O7),Ca2Nb2O7,"Comptes Rendus des Seances de l'Academie des Sciences, Serie C: Sciences Chimiques (1971) 272,  p. 1222-1224",10.559 10.559 10.559 90. 90. 90.,293,A2B2X7,Disamarium indium niobium oxide,,,7,1971,01-078-4749,,
166521,F d -3 m Z,Sm2 (Sc Nb O7),Ca2Nb2O7,"Comptes Rendus des Seances de l'Academie des Sciences, Serie C: Sciences Chimiques (1971) 272,  p. 1222-1224",10.497 10.497 10.497 90. 90. 90.,293,A2B2X7,Disamarium scandium niobium oxide,,,6.32,1971,01-078-4750,,
166546,F d -3 m Z,Hg2 Ni2 F6 O,Ca2Nb2O7,"Comptes Rendus des Seances de l'Academie des Sciences, Serie C: Sciences Chimiques (1974) 278,  p. 1185-1187",10.3264(10) 10.3264(10) 10.3264(10) 90. 90. 90.,293,A2B2X7,Dimercury dinickel hexafluoride oxide,,,7.82,1974,,,
166566,F d -3 m Z,Bi2 (Ru2 O7),Ca2Nb2O7,"Comptes Rendus des Seances de l'Academie des Sciences, Serie C: Sciences Chimiques (1975) 280,  p. 279-281",10.294 10.294 10.294 90. 90. 90.,293,A2B2X7,Dibismuth diruthenate(IV),,,8.92,1975,01-078-4784,,
166567,F d -3 m Z,Bi2 (Ru2 O7),Ca2Nb2O7,"Comptes Rendus des Seances de l'Academie des Sciences, Serie C: Sciences Chimiques (1975) 280,  p. 279-281",10.295 10.295 10.295 90. 90. 90.,293,A2B2X7,Dibismuth diruthenate(IV),,,8.91,1975,01-078-4785,,
167046,F d -3 m Z,(Bi1.56 Co0.44) ((Sb1.48 Co0.52) O7),Bi2Ti2O7,"Comptes Rendus Chimie (2009) 12,  p. 276-283",10.44896 10.44896 10.44896 90. 90. 90.,293,A2B2X7,Bismuth cobalt antimony oxide  (1.56/0.96/0.52/7),,,7.86,2009,,,
167144,F d -3 m Z,La2 (Sn2 O7),Ca2Nb2O7,"Journal of Alloys and Compounds (2010) 492,  p. L28-L32",10.6846(4) 10.6846(4) 10.6846(4) 90. 90. 90.,293,A2B2X7,Dilanthanum distannate,,,6.83,2010,01-078-5316,,
167918,F d -3 m Z,Gd2 (Ti2 O7),Ca2Nb2O7,"Journal of Alloys and Compounds (2010) 504,  p. 446-451",10.1840(1) 10.1840(1) 10.1840(1) 90. 90. 90.,295,A2B2X7,Digadolinium dititanate,,,6.57,2010,01-079-5822,,
167920,F d -3 m Z,Gd2 (Ti1.85 Te0.15) O7,Ca2Nb2O7,"Journal of Alloys and Compounds (2010) 504,  p. 446-451",10.1906(2) 10.1906(2) 10.1906(2) 90. 90. 90.,295,A2B2X7,Gadolinium titanium tellurium oxide (2/1.85/0.15/7),,,6.71,2010,01-079-5824,,
167921,F d -3 m Z,Gd2 (Ti1.80 Te0.20) O7,Ca2Nb2O7,"Journal of Alloys and Compounds (2010) 504,  p. 446-451",10.1982(2) 10.1982(2) 10.1982(2) 90. 90. 90.,295,A2B2X7,Gadolinium titanium tellurium oxide (2/1.80/0.20/7),,,6.74,2010,01-079-5825,,
168360,F d -3 m Z,(La1.96 Ca0.04) (Sn2 O7),Ca2Nb2O7,"Solid State Ionics (2010) 181,  p. 1258-1263",10.7192(2) 10.7192(2) 10.7192(2) 90. 90. 90.,293,A2B2X7,Lanthanum calcium heptaoxodistannate (1.96/0.04/1),,,6.72,2010,01-079-6244,,
168361,F d -3 m Z,(Sm1.96 Ca0.04) (Sn2 O7),Ca2Nb2O7,"Solid State Ionics (2010) 181,  p. 1258-1263",10.5225(2) 10.5225(2) 10.5225(2) 90. 90. 90.,293,A2B2X7,Samarium calcium heptaoxodistannate (0.96/0.04/1),,,7.36,2010,01-079-6245,,
168362,F d -3 m Z,(Yb1.96 Ca0.04) (Sn2 O7),Ca2Nb2O7,"Solid State Ionics (2010) 181,  p. 1258-1263",10.3182(3) 10.3182(3) 10.3182(3) 90. 90. 90.,293,A2B2X7,Ytterbium calcium heptaoxodistannate (0.96/0.04/1),,,8.35,2010,01-079-6246,,
168595,F d -3 m Z,Ce2 (Zr2 O7),Ca2Nb2O7,"Physics and Chemistry of Minerals (2010) 37,  p. 555-559",10.7448(2) 10.7448(2) 10.7448(2) 90. 90. 90.,298,A2B2X7,Dicerium dizirconate,,,6.15,2010,01-079-6470,,
168596,F d -3 m Z,Ce2 (Zr2 O7),Ca2Nb2O7,"Physics and Chemistry of Minerals (2010) 37,  p. 555-559",10.7643(2) 10.7643(2) 10.7643(2) 90. 90. 90.,498,A2B2X7,Dicerium dizirconate,,,6.12,2010,01-079-6471,,
168597,F d -3 m Z,Ce2 (Zr2 O7),Ca2Nb2O7,"Physics and Chemistry of Minerals (2010) 37,  p. 555-559",10.7748(2) 10.7748(2) 10.7748(2) 90. 90. 90.,598,A2B2X7,Dicerium dizirconate,,,6.1,2010,01-079-6472,,
168598,F d -3 m Z,Ce2 (Zr2 O7),Ca2Nb2O7,"Physics and Chemistry of Minerals (2010) 37,  p. 555-559",10.7854(3) 10.7854(3) 10.7854(3) 90. 90. 90.,698,A2B2X7,Dicerium dizirconate,,,6.08,2010,01-079-6473,,
168599,F d -3 m Z,Ce2 (Zr2 O7),Ca2Nb2O7,"Physics and Chemistry of Minerals (2010) 37,  p. 555-559",10.7959(3) 10.7959(3) 10.7959(3) 90. 90. 90.,798,A2B2X7,Dicerium dizirconate,,,6.07,2010,01-079-6474,,
168600,F d -3 m Z,Ce2 (Zr2 O7),Ca2Nb2O7,"Physics and Chemistry of Minerals (2010) 37,  p. 555-559",10.8065(3) 10.8065(3) 10.8065(3) 90. 90. 90.,898,A2B2X7,Dicerium dizirconate,,,6.05,2010,01-079-6475,,
168855,F d -3 m Z,Bi3 Zn2 Ta3 O14,Bi2Ti2O7,"Journal of Alloys and Compounds (2010) 508,  p. 457-462",10.531 10.531 10.531 90. 90. 90.,293,A2B2X7,Bismuth zinc tantalum oxide (3/2/3/14),,,8.67,2010,01-079-6718,,
168998,F d -3 m Z,Cd2 (Nb2 O7),Ca2Nb2O7,"Journal of Physics: Condensed Matter (2010) 22,   Article ID 205401 (p. 1-8)",10.365(1) 10.365(1) 10.365(1) 90. 90. 90.,292,A2B2X7,Dicadmium diniobate - RT cubic,,,6.23,2010,01-079-6853,,
168999,F d -3 m Z,Cd2 (Nb2 O7),Ca2Nb2O7,"Journal of Physics: Condensed Matter (2010) 22,   Article ID 205401 (p. 1-8)",10.360(1) 10.360(1) 10.360(1) 90. 90. 90.,220,A2B2X7,Dicadmium diniobate - RT cubic,,,6.24,2010,01-079-6854,,
169610,F d -3 m Z,Ho2 Mn Ru O7,Ca2Nb2O7,"Journal of Applied Physics (Melville, NY, United States) (2010) 107,   Article ID 093919 (p. 1-7)",10.0491(2) 10.0491(2) 10.0491(2) 90. 90. 90.,295,A2B2X7,Diholmium manganese ruthenium heptaoxide,,,7.83,2010,01-080-2516,,
169611,F d -3 m Z,Ho2 Mn Ru O7,Ca2Nb2O7,"Journal of Applied Physics (Melville, NY, United States) (2010) 107,   Article ID 093919 (p. 1-7)",10.0369(2) 10.0369(2) 10.0369(2) 90. 90. 90.,50,A2B2X7,Diholmium manganese ruthenium heptaoxide,,,7.85,2010,01-080-2517,,
169612,F d -3 m Z,Ho2 Mn Ru O7,Ca2Nb2O7,"Journal of Applied Physics (Melville, NY, United States) (2010) 107,   Article ID 093919 (p. 1-7)",10.0368(2) 10.0368(2) 10.0368(2) 90. 90. 90.,10,A2B2X7,Diholmium manganese ruthenium heptaoxide,,,7.86,2010,01-080-2518,,
169613,F d -3 m Z,Ho2 Mn Ru O7,Ca2Nb2O7,"Journal of Applied Physics (Melville, NY, United States) (2010) 107,   Article ID 093919 (p. 1-7)",10.0366(2) 10.0366(2) 10.0366(2) 90. 90. 90.,2,A2B2X7,Diholmium manganese ruthenium heptaoxide,,,7.86,2010,01-080-2519,,
172017,F d -3 m Z,Tl2 Ru2 O7,Ca2Nb2O7,"Journal of Solid State Chemistry (2006) 179, (3) p. 935-940",10.2145(19) 10.2145(19) 10.2145(19) 90. 90. 90.,293,A2B2X7,Dithallium diruthenium oxide,,,9.01,2006,01-075-4155,,
172231,F d -3 m Z,Y2 Mo2 O4.5 N2.5,Ca2Nb2O7,"Zeitschrift fuer Naturforschung, B: A Journal of Chemical Sciences (2006) 61, (2) p. 164-169",10.3350(2) 10.3350(2) 10.3350(2) 90. 90. 90.,295,A2B2X7,Yttrium molybdenum oxide nitride (2/2/4.5/2.5),,,5.74,2006,01-075-4352,,
173048,F d -3 m Z,Y1.98 Ti1.99 O7,Ca2Nb2O7,"Journal of Materials Chemistry (2006) 16, (48) p. 4665-4674",10.093972(26) 10.093972(26) 10.093972(26) 90. 90. 90.,293,A2B2X7,Diyttrium dititanium heptaoxide,,,4.95,2006,01-076-3291,,
173049,F d -3 m Z,Y1.9 La0.1 Ti2 O7,Ca2Nb2O7,"Journal of Materials Chemistry (2006) 16, (48) p. 4665-4674",10.113550(26) 10.113550(26) 10.113550(26) 90.0 90.0 90.0,293,A2B2X7,Yttrium lanthanum titanium oxide (1.9/0.1/2/7),,,5.02,2006,01-076-3292,,
173050,F d -3 m Z,Y1.75 La0.22 Ti2 O7,Ca2Nb2O7,"Journal of Materials Chemistry (2006) 16, (48) p. 4665-4674",10.13428(4) 10.13428(4) 10.13428(4) 90.0 90.0 90.0,298,A2B2X7,Yttrium lanthanum titanium oxide (1.75/0.22/2/7),,,5.03,2006,01-076-3293,,
173052,F d -3 m Z,Y1.75 La0.22 Ti2 O7,Ca2Nb2O7,"Journal of Materials Chemistry (2006) 16, (48) p. 4665-4674",10.13077(5) 10.13077(5) 10.13077(5) 90.0 90.0 90.0,298,A2B2X7,Yttrium lanthanum titanium oxide (1.75/0.22/2/7),,,5.03,2006,01-076-3295,,
173054,F d -3 m Z,Y1.73 La0.23 Ti2 O7,Ca2Nb2O7,"Journal of Materials Chemistry (2006) 16, (48) p. 4665-4674",10.1347(8) 10.1347(8) 10.1347(8) 90.0 90.0 90.0,298,A2B2X7,Yttrium lanthanum titanium oxide (1.73/0.23/2/7),,,5.02,2006,01-076-3297,,
173057,F d -3 m Z,Y1.95 La0.05 Ti2 O7,Ca2Nb2O7,"Journal of Materials Chemistry (2006) 16, (48) p. 4665-4674",10.10199(11) 10.10199(11) 10.10199(11) 90.0 90.0 90.0,293,A2B2X7,Yttrium lanthanum titanium oxide (1.95/0.05/2/7),,,5,2006,01-076-3300,,
173058,F d -3 m Z,Y1.9 La0.1 Ti2 O7,Ca2Nb2O7,"Journal of Materials Chemistry (2006) 16, (48) p. 4665-4674",10.10484(12) 10.10484(12) 10.10484(12) 90.0 90.0 90.0,293,A2B2X7,Yttrium lanthanum titanium oxide (1.9/0.1/2/7),,,5.03,2006,01-076-3301,,
173059,F d -3 m Z,Y1.8 La0.2 Ti2 O7,Ca2Nb2O7,"Journal of Materials Chemistry (2006) 16, (48) p. 4665-4674",10.10901(4) 10.10901(4) 10.10901(4) 90.0 90.0 90.0,293,A2B2X7,Yttrium lanthanum titanium oxide (1.8/0.2/2/7),,,5.09,2006,01-076-3302,,
173060,F d -3 m Z,Y1.75 La0.25 Ti2 O7,Ca2Nb2O7,"Journal of Materials Chemistry (2006) 16, (48) p. 4665-4674",10.11306(6) 10.11306(6) 10.11306(6) 90.0 90.0 90.0,293,A2B2X7,Yttrium lanthanum titanium oxide (1.75/0.25/2/7),,,5.11,2006,01-076-3303,,
173061,F d -3 m Z,Y1.7 La0.3 Ti2 O7,Ca2Nb2O7,"Journal of Materials Chemistry (2006) 16, (48) p. 4665-4674",10.11981(6) 10.11981(6) 10.11981(6) 90.0 90.0 90.0,293,A2B2X7,Yttrium lanthanum titanium oxide (1.7/0.3/2/7),,,5.14,2006,01-076-3304,,
173062,F d -3 m Z,Y1.65 La0.35 Ti2 O7,Ca2Nb2O7,"Journal of Materials Chemistry (2006) 16, (48) p. 4665-4674",10.12344(6) 10.12344(6) 10.12344(6) 90.0 90.0 90.0,293,A2B2X7,Yttrium lanthanum titanium oxide (1.65/0.35/2/7),,,5.16,2006,01-076-3305,,
173064,F d -3 m Z,Y0.35 La1.65 Ti2 O7,Ca2Nb2O7,"Journal of Materials Chemistry (2006) 16, (48) p. 4665-4674",10.1315(4) 10.1315(4) 10.1315(4) 90.0 90.0 90.0,298,A2B2X7,Yttrium lanthanum titanium oxide (0.35/1.65/2/7),,,5.98,2006,01-076-3307,,
173066,F d -3 m Z,Y0.3 La1.7 Ti2 O7,Ca2Nb2O7,"Journal of Materials Chemistry (2006) 16, (48) p. 4665-4674",10.1316(11) 10.1316(11) 10.1316(11) 90.0 90.0 90.0,298,A2B2X7,Yttrium lanthanum titanium oxide (0.3/1.7/2/7),,,6.01,2006,01-076-3309,,
173068,F d -3 m Z,Y0.25 La1.75 Ti2 O7,Ca2Nb2O7,"Journal of Materials Chemistry (2006) 16, (48) p. 4665-4674",10.1145(24) 10.1145(24) 10.1145(24) 90.0 90.0 90.0,298,A2B2X7,Yttrium lanthanum titanium oxide (0.25/1.75/2/7),,,6.07,2006,01-076-3311,,
173109,F d -3 m Z,Bi2 Hf2 O7,Bi2Ti2O7,"Chemistry of Materials (2007) 19, (7) p. 1712-1722",10.877908(25) 10.877908(25) 10.877908(25) 90. 90. 90.,1173,A2B2X7,Dibismuth dihafnate - delta,,,9.15,2007,01-076-9169,,
173110,F d -3 m Z,Bi2 Hf2 O7,Ca2Nb2O7,"Chemistry of Materials (2007) 19, (7) p. 1712-1722",10.877908(25) 10.877908(25) 10.877908(25) 90. 90. 90.,1173,A2B2X7,Dibismuth dihafnate,,,9.15,2007,01-076-9170,,
173750,F d -3 m Z,Yb2 (Ti2 O7),Ca2Nb2O7,"Kristallografiya (2009) 54, (1) p. 31-36",10.0905(1) 10.0905(1) 10.0905(1) 90. 90. 90.,293,A2B2X7,Diyttrium dititanate,,,7.16,2009,,,
173790,F d -3 m Z,La2 (Hf2 O7),Ca2Nb2O7,"Journal of Solid State Chemistry (2009) 182, (3) p. 442-450",10.7728(3) 10.7728(3) 10.7728(3) 90. 90. 90.,298,A2B2X7,Lanthanum dihafnate,,,7.94,2009,01-078-5592,,
173791,F d -3 m Z,(La1.6 Y0.4) (Hf2 O7),Ca2Nb2O7,"Journal of Solid State Chemistry (2009) 182, (3) p. 442-450",10.7212(3) 10.7212(3) 10.7212(3) 90. 90. 90.,298,A2B2X7,Lanthanum yttrium dihafnate (1.6/0.4/1),,,7.83,2009,01-078-5593,,
173792,F d -3 m Z,(La1.2 Y0.8) (Hf2 O7),Eu2Zr2O7,"Journal of Solid State Chemistry (2009) 182, (3) p. 442-450",10.6460(3) 10.6460(3) 10.6460(3) 90. 90. 90.,298,A2B2X7,Lanthanum yttrium dihafnate (1.2/0.8/1),,,7.78,2009,01-078-5594,,
173793,F d -3 m Z,(La0.8 Y1.2) (Hf2 O7),Eu2Zr2O7,"Journal of Solid State Chemistry (2009) 182, (3) p. 442-450",10.5718(3) 10.5718(3) 10.5718(3) 90. 90. 90.,298,A2B2X7,Lanthanum yttrium dihafnate (0.8/1.2/1),,,7.72,2009,01-078-5595,,
173794,F d -3 m Z,(La0.4 Y1.6) (Hf2 O7),Eu2Zr2O7,"Journal of Solid State Chemistry (2009) 182, (3) p. 442-450",10.5148(5) 10.5148(5) 10.5148(5) 90. 90. 90.,298,A2B2X7,Lanthanum yttrium dihafnate (0.4/1.6/1),,,7.62,2009,01-078-5596,,
173795,F d -3 m Z,La2 (Zr2 O7),Ca2Nb2O7,"Journal of Solid State Chemistry (2009) 182, (3) p. 442-450",10.8076(5) 10.8076(5) 10.8076(5) 90. 90. 90.,298,A2B2X7,Lanthanum dizirconate,,,6.02,2009,01-078-5597,,
173796,F d -3 m Z,(La1.6 Y0.4) (Zr2 O7),Eu2Zr2O7,"Journal of Solid State Chemistry (2009) 182, (3) p. 442-450",10.7484(4) 10.7484(4) 10.7484(4) 90. 90. 90.,298,A2B2X7,Lanthanum yttrium dizirconate (1.6/0.4/1),,,5.91,2009,01-078-5598,,
173797,F d -3 m Z,(La1.2 Y0.8) (Zr2 O7),Eu2Zr2O7,"Journal of Solid State Chemistry (2009) 182, (3) p. 442-450",10.6714(4) 10.6714(4) 10.6714(4) 90. 90. 90.,298,A2B2X7,Lanthanum yttrium dizirconate (1.2/0.8/1),,,5.82,2009,01-078-5599,,
173798,F d -3 m Z,(La0.8 Y1.2) (Zr2 O7),Eu2Zr2O7,"Journal of Solid State Chemistry (2009) 182, (3) p. 442-450",10.6572(5) 10.6572(5) 10.6572(5) 90. 90. 90.,298,A2B2X7,Lanthanum yttrium dizirconate (0.8/1.2/1),,,5.62,2009,01-078-5600,,
173945,F d -3 m Z,Eu2 Ti2 O7,Ca2Nb2O7,"Physical Review B: Condensed Matter and Materials Physics (1978) 18, (5) p. 2031-2038",10.197(1) 10.197(1) 10.197(1) 90. 90. 90.,293,A2B2X7,Dieuropium dititanate,,,6.41,1978,01-078-5737,,
173946,F d -3 m Z,Eu2 Mo2 O7,Ca2Nb2O7,"Physical Review B: Condensed Matter and Materials Physics (1978) 18, (5) p. 2031-2038",10.375(1) 10.375(1) 10.375(1) 90. 90. 90.,293,A2B2X7,Dieuropium dimolybdate(IV),,,7.23,1978,01-078-5738,,
173947,F d -3 m Z,Eu2 Ru2 O7,Ca2Nb2O7,"Physical Review B: Condensed Matter and Materials Physics (1978) 18, (5) p. 2031-2038",10.252(1) 10.252(1) 10.252(1) 90. 90. 90.,293,A2B2X7,Dieuropium diruthenate(IV),,,7.62,1978,,,
173948,F d -3 m Z,Eu2 (Ir2 O7),Ca2Nb2O7,"Physical Review B: Condensed Matter and Materials Physics (1978) 18, (5) p. 2031-2038",10.302(1) 10.302(1) 10.302(1) 90. 90. 90.,293,A2B2X7,Dieuropium diiridate(IV),,,9.75,1978,01-078-5739,,
173949,F d -3 m Z,Eu2 (Sn2 O7),Ca2Nb2O7,"Physical Review B: Condensed Matter and Materials Physics (1978) 18, (5) p. 2031-2038",10.475(1) 10.475(1) 10.475(1) 90. 90. 90.,293,A2B2X7,Dieuropium distannate,,,7.55,1978,,,
173950,F d -3 m Z,Eu2 (Zr2 O7),Ca2Nb2O7,"Physical Review B: Condensed Matter and Materials Physics (1978) 18, (5) p. 2031-2038",10.588(1) 10.588(1) 10.588(1) 90. 90. 90.,293,A2B2X7,Dieuropium dizirconate,,,6.7,1978,01-078-5740,,
173951,F d -3 m Z,Eu2 Pb2 O7,Ca2Nb2O7,"Physical Review B: Condensed Matter and Materials Physics (1978) 18, (5) p. 2031-2038",10.742(1) 10.742(1) 10.742(1) 90. 90. 90.,293,A2B2X7,Dieuropium diplumbate,,,8.9,1978,01-078-5741,,
173952,F d -3 m Z,Eu2 Pt2 O7,Ca2Nb2O7,"Physical Review B: Condensed Matter and Materials Physics (1978) 18, (5) p. 2031-2038",10.293(1) 10.293(1) 10.293(1) 90. 90. 90.,293,A2B2X7,Dieuropium diplatinate,,,9.82,1978,01-078-5742,,
173953,F d -3 m Z,Eu2 Hf2 O7,Ca2Nb2O7,"Physical Review B: Condensed Matter and Materials Physics (1978) 18, (5) p. 2031-2038",10.560(1) 10.560(1) 10.560(1) 90. 90. 90.,293,A2B2X7,Dieuropium dihafnate,,,8.72,1978,01-078-5743,,
174187,F d -3 m Z,Nd2 (Zr2 O7),Ca2Nb2O7,"Journal of Solid State Chemistry (2010) 183, (1) p. 41-45",10.666(1) 10.666(1) 10.666(1) 90. 90. 90.,293,A2B2X7,Dineodymium dizirconate,,,6.38,2010,01-078-5956,,
174188,F d -3 m Z,(Nd1.6 Y0.4) (Zr2 O7),Eu2Zr2O7,"Journal of Solid State Chemistry (2010) 183, (1) p. 41-45",10.609(1) 10.609(1) 10.609(1) 90. 90. 90.,293,A2B2X7,Neodymium yttrium zirconate (1.6/0.4/1),,,6.24,2010,01-078-5957,,
174190,F d -3 m Z,(Nd0.8 Y1.2) (Zr2 O7),Ca2Nb2O7,"Journal of Solid State Chemistry (2010) 183, (1) p. 41-45",10.532(5) 10.532(5) 10.532(5) 90. 90. 90.,293,A2B2X7,Neodymium yttrium dizirconate (0.8/1.2/1),,,5.87,2010,01-078-5959,,
174191,F d -3 m Z,(Nd0.4 Y1.6) (Zr2 O7),Ca2Nb2O7,"Journal of Solid State Chemistry (2010) 183, (1) p. 41-45",10.531(5) 10.531(5) 10.531(5) 90. 90. 90.,293,A2B2X7,Neodymium yttrium dizirconate (0.4/1.6/1),,,5.62,2010,01-078-5960,,
174579,F d -3 m Z,Y2 Fe Sb O7,Ca2Nb2O7,"Solid State Sciences (2011) 13, (1) p. 185-194",10.228(1) 10.228(1) 10.228(1) 90. 90. 90.,293,A2B2X7,Diyttrium iron(III) antimony oxide,,,5.8,2011,01-080-2891,,
174580,F d -3 m Z,In2 Fe Sb O7,Ca2Nb2O7,"Solid State Sciences (2011) 13, (1) p. 185-194",10.093(3) 10.093(3) 10.093(3) 90. 90. 90.,293,A2B2X7,Diindium iron(III) antimony oxide,,,6.71,2011,01-080-2892,,
176946,F d -3 m Z,La2 Ru2 O7,Ca2Nb2O7,"Journal of Crystal Growth (2023) 602,   Article ID 126979",10.3967(10) 10.3967(10) 10.3967(10) 90 90 90,298,A2B2X7,Dilanthanum diruthenium(IV) heptaoxide,,,7,2023,,,
176947,F d -3 m Z,Eu2 Ru2 O7,Ca2Nb2O7,"Journal of Crystal Growth (2023) 602,   Article ID 126979",10.2659(5) 10.2659(5) 10.2659(5) 90 90 90,299,A2B2X7,Dieuropium diruthenium(IV) heptaoxide,,,7.59,2023,,,
176949,F d -3 m Z,Sm2 Ru2 O7,Ca2Nb2O7,"Journal of Crystal Growth (2023) 602,   Article ID 126979",10.2845(2) 10.2845(2) 10.2845(2) 90 90 90,299,A2B2X7,Disamarium diruthenium(IV) heptaoxide,,,7.51,2023,,,
176950,F d -3 m Z,Gd2 Ru2 O7,Ca2Nb2O7,"Journal of Crystal Growth (2023) 602,   Article ID 126979",10.2396(4) 10.2396(4) 10.2396(4) 90 90 90,299,A2B2X7,Digadolinium diruthenium(IV) heptaoxide,,,7.78,2023,,,
176951,F d -3 m Z,Nd2 Ru2 O7,Ca2Nb2O7,"Journal of Crystal Growth (2023) 602,   Article ID 126979",10.33020(10) 10.33020(10) 10.33020(10) 90 90 90,298,A2B2X7,Dineodymium diruthenium(IV) heptaoxide,,,7.26,2023,,,
176952,F d -3 m Z,Tb2 Ru2 O7,Ca2Nb2O7,"Journal of Crystal Growth (2023) 602,   Article ID 126979",10.2441(10) 10.2441(10) 10.2441(10) 90 90 90,299,A2B2X7,Diterbium diruthenium(IV) heptaoxide,,,7.81,2023,,,
176953,F d -3 m Z,Dy2 Ru2 O7,Ca2Nb2O7,"Journal of Crystal Growth (2023) 602,   Article ID 126979",10.1691(4) 10.1691(4) 10.1691(4) 90 90 90,299,A2B2X7,Didysprosium diruthenium(IV) heptaoxide,,,8.07,2023,,,
176954,F d -3 m Z,Ho2 Ru2 O7,Ca2Nb2O7,"Journal of Crystal Growth (2023) 602,   Article ID 126979",10.1531(6) 10.1531(6) 10.1531(6) 90 90 90,295,A2B2X7,Diholmium diruthenium(IV) heptaoxide,,,8.17,2023,,,
177440,F d -3 m Z,Bi2 Ru2 O7,Ca2Nb2O7,"Journal of Physical Chemistry C (2024) 128, (17) p. 7306-7315",10.2936(3) 10.2936(3) 10.2936(3) 90. 90. 90.,293,A2B2X7,Dibismuth diruthenium(IV) heptaoxide,,,8.92,2024,,,
180008,F d -3 m Z,Cd2 (Tc2 O7),Ca2Nb2O7,"Journal of Materials Chemistry (2011) 21,  p. 1496-1502",10.18118(1) 10.18118(1) 10.18118(1) 90. 90. 90.,293,A2B2X7,Dicadmium ditechnetate,,,6.73,2011,01-080-2961,,
181145,F d -3 m Z,Mg Zr (Si2 O7),Ca2Nb2O7,"Materials Chemistry and Physics (2011) 128,  p. 410-412",9.2883(1) 9.2883(1) 9.2883(1) 90. 90. 90.,293,A2B2X7,Magnesium zirconium disilicate - cubic,,,4.7,2011,01-080-3936,,
182252,F d -3 m Z,Gd2 (Ti0.98 Zr0.02)2 O7,Ca2Nb2O7,"Physical Review B: Condensed Matter and Materials Physics (2011) 83,   Article ID 064403 (p. 1-7)",10.20079(3) 10.20079(3) 10.20079(3) 90. 90. 90.,293,A2B2X7,Gadolinium titanium zirconium oxide (2/1.96/0.04/7),,,6.56,2011,01-080-4894,,
182253,F d -3 m Z,Gd2 (Ti0.85 Zr0.15)2 O7,Ca2Nb2O7,"Physical Review B: Condensed Matter and Materials Physics (2011) 83,   Article ID 064403 (p. 1-7)",10.25074(5) 10.25074(5) 10.25074(5) 90. 90. 90.,293,A2B2X7,Gadolinium titanium zirconium oxide (2/1.7/0.3/7),,,6.6,2011,01-080-4895,,
182567,F d -3 m Z,Tb2 (Mo2 O6.95),Ca2Nb2O7,"Journal of Physics: Condensed Matter (2011) 23,   Article ID 164214 (p. 1-8)",10.31246(3) 10.31246(3) 10.31246(3) 90. 90. 90.,295,A2B2X7,Terbium molybdenum oxide (2/2/6.95),,,7.52,2011,01-080-5169,,
182919,F d -3 m Z,(Bi1.63 Fe0.37) (Fe1.41 Te0.59) O6.96,Bi2Ti2O7,"Chemistry of Materials (2011) 23,  p. 2619-2625",10.388041(27) 10.388041 10.388041 90. 90. 90.,300,A2B2X7,Bismuth iron tellurium oxide (1.63/1.78/0.59/6.96),,,7.43,2011,01-080-5479,,
182920,F d -3 m Z,(Bi1.86 Fe0.17) (Fe1.41 Te0.59) O6.96,Bi2Ti2O7,"Chemistry of Materials (2011) 23,  p. 2619-2625",10.38807(13) 10.38807(13) 10.38807(13) 90. 90. 90.,300,A2B2X7,Bismuth iron tellurium oxide (1.63/1.78/0.59/6.96),,,7.86,2011,01-080-5480,,
184089,F d -3 m Z,La2 (Zr2 O7),Ca2Nb2O7,"Journal of Alloys and Compounds (2012) 525,  p. 78-81",10.811(4) 10.811(4) 10.811(4) 90. 90. 90.,298,A2B2X7,Lanthanum dizirconate,,,6.02,2012,01-080-6511,,
184090,F d -3 m Z,La2 (Zr2 O7),Ca2Nb2O7,"Journal of Alloys and Compounds (2012) 525,  p. 78-81",10.828(4) 10.828(4) 10.828(4) 90. 90. 90.,473,A2B2X7,Lanthanum dizirconate,,,5.99,2012,01-080-6512,,
184091,F d -3 m Z,La2 (Zr2 O7),Ca2Nb2O7,"Journal of Alloys and Compounds (2012) 525,  p. 78-81",10.848(4) 10.848(4) 10.848(4) 90. 90. 90.,673,A2B2X7,Lanthanum dizirconate,,,5.95,2012,01-080-6513,,
184092,F d -3 m Z,La2 (Zr2 O7),Ca2Nb2O7,"Journal of Alloys and Compounds (2012) 525,  p. 78-81",10.869(4) 10.869(4) 10.869(4) 90. 90. 90.,873,A2B2X7,Lanthanum dizirconate,,,5.92,2012,01-080-6514,,
184093,F d -3 m Z,La2 (Zr2 O7),Ca2Nb2O7,"Journal of Alloys and Compounds (2012) 525,  p. 78-81",10.892(3) 10.892(3) 10.892(3) 90. 90. 90.,1073,A2B2X7,Lanthanum dizirconate,,,5.88,2012,01-080-6515,,
184094,F d -3 m Z,La2 (Zr2 O7),Ca2Nb2O7,"Journal of Alloys and Compounds (2012) 525,  p. 78-81",10.910(4) 10.910(4) 10.910(4) 90. 90. 90.,1273,A2B2X7,Lanthanum dizirconate,,,5.85,2012,01-080-6516,,
184095,F d -3 m Z,La2 (Zr2 O7),Ca2Nb2O7,"Journal of Alloys and Compounds (2012) 525,  p. 78-81",10.915(4) 10.915(4) 10.915(4) 90. 90. 90.,1323,A2B2X7,Lanthanum dizirconate,,,5.85,2012,01-080-6517,,
184096,F d -3 m Z,La2 (Zr2 O7),Ca2Nb2O7,"Journal of Alloys and Compounds (2012) 525,  p. 78-81",10.921(4) 10.921(4) 10.921(4) 90. 90. 90.,1373,A2B2X7,Lanthanum dizirconate,,,5.84,2012,01-080-6518,,
184097,F d -3 m Z,La2 (Zr2 O7),Ca2Nb2O7,"Journal of Alloys and Compounds (2012) 525,  p. 78-81",10.927(4) 10.927(4) 10.927(4) 90. 90. 90.,1423,A2B2X7,Lanthanum dizirconate,,,5.83,2012,01-080-6519,,
184098,F d -3 m Z,La2 (Zr2 O7),Ca2Nb2O7,"Journal of Alloys and Compounds (2012) 525,  p. 78-81",10.933(4) 10.933(4) 10.933(4) 90. 90. 90.,1473,A2B2X7,Lanthanum dizirconate,,,5.82,2012,01-080-6520,,
184099,F d -3 m Z,La2 (Zr2 O7),Ca2Nb2O7,"Journal of Alloys and Compounds (2012) 525,  p. 78-81",10.939(3) 10.939(3) 10.939(3) 90. 90. 90.,1523,A2B2X7,Lanthanum dizirconate,,,5.81,2012,01-080-6521,,
184100,F d -3 m Z,La2 (Zr2 O7),Ca2Nb2O7,"Journal of Alloys and Compounds (2012) 525,  p. 78-81",10.945(4) 10.945(4) 10.945(4) 90. 90. 90.,1573,A2B2X7,Lanthanum dizirconate,,,5.8,2012,01-080-6522,,
184101,F d -3 m Z,La2 (Zr2 O7),Ca2Nb2O7,"Journal of Alloys and Compounds (2012) 525,  p. 78-81",10.951(4) 10.951(4) 10.951(4) 90. 90. 90.,1623,A2B2X7,Lanthanum dizirconate,,,5.79,2012,01-080-6523,,
184102,F d -3 m Z,La2 (Zr2 O7),Ca2Nb2O7,"Journal of Alloys and Compounds (2012) 525,  p. 78-81",10.957(4) 10.957(4) 10.957(4) 90. 90. 90.,1673,A2B2X7,Lanthanum dizirconate,,,5.78,2012,01-080-6524,,
184103,F d -3 m Z,La2 ((Zr0.95 Ce0.05)2 O7),Ca2Nb2O7,"Journal of Alloys and Compounds (2012) 525,  p. 78-81",10.787(2) 10.787(2) 10.787(2) 90. 90. 90.,298,A2B2X7,Lanthanum zirconium cerium oxide (2/1.9/0.1/7),,,6.11,2012,01-080-6525,,
184104,F d -3 m Z,La2 ((Zr0.95 Ce0.05)2 O7),Ca2Nb2O7,"Journal of Alloys and Compounds (2012) 525,  p. 78-81",10.806(2) 10.806(2) 10.806(2) 90. 90. 90.,473,A2B2X7,Lanthanum zirconium cerium oxide (2/1.9/0.1/7),,,6.08,2012,01-080-6526,,
184105,F d -3 m Z,La2 ((Zr0.95 Ce0.05)2 O7),Ca2Nb2O7,"Journal of Alloys and Compounds (2012) 525,  p. 78-81",10.830(2) 10.830(2) 10.830(2) 90. 90. 90.,673,A2B2X7,Lanthanum zirconium cerium oxide (2/1.9/0.1/7),,,6.04,2012,01-080-6527,,
184106,F d -3 m Z,La2 ((Zr0.95 Ce0.05)2 O7),Ca2Nb2O7,"Journal of Alloys and Compounds (2012) 525,  p. 78-81",10.850(2) 10.850(2) 10.850(2) 90. 90. 90.,873,A2B2X7,Lanthanum zirconium cerium oxide (2/1.9/0.1/7),,,6,2012,01-080-6528,,
184107,F d -3 m Z,La2 ((Zr0.95 Ce0.05)2 O7),Ca2Nb2O7,"Journal of Alloys and Compounds (2012) 525,  p. 78-81",10.872(2) 10.872(2) 10.872(2) 90. 90. 90.,1073,A2B2X7,Lanthanum zirconium cerium oxide (2/1.9/0.1/7),,,5.97,2012,01-080-6529,,
184108,F d -3 m Z,La2 ((Zr0.95 Ce0.05)2 O7),Ca2Nb2O7,"Journal of Alloys and Compounds (2012) 525,  p. 78-81",10.899(2) 10.899(2) 10.899(2) 90. 90. 90.,1273,A2B2X7,Lanthanum zirconium cerium oxide (2/1.9/0.1/7),,,5.92,2012,01-080-6530,,
184109,F d -3 m Z,La2 ((Zr0.95 Ce0.05)2 O7),Ca2Nb2O7,"Journal of Alloys and Compounds (2012) 525,  p. 78-81",10.906(2) 10.906(2) 10.906(2) 90. 90. 90.,1323,A2B2X7,Lanthanum zirconium cerium oxide (2/1.9/0.1/7),,,5.91,2012,01-080-6531,,
184110,F d -3 m Z,La2 ((Zr0.95 Ce0.05)2 O7),Ca2Nb2O7,"Journal of Alloys and Compounds (2012) 525,  p. 78-81",10.912(2) 10.912(2) 10.912(2) 90. 90. 90.,1373,A2B2X7,Lanthanum zirconium cerium oxide (2/1.9/0.1/7),,,5.9,2012,01-080-6532,,
184111,F d -3 m Z,La2 ((Zr0.95 Ce0.05)2 O7),Ca2Nb2O7,"Journal of Alloys and Compounds (2012) 525,  p. 78-81",10.918(2) 10.918(2) 10.918(2) 90. 90. 90.,1423,A2B2X7,Lanthanum zirconium cerium oxide (2/1.9/0.1/7),,,5.89,2012,01-080-6533,,
184112,F d -3 m Z,La2 ((Zr0.95 Ce0.05)2 O7),Ca2Nb2O7,"Journal of Alloys and Compounds (2012) 525,  p. 78-81",10.924(2) 10.924(2) 10.924(2) 90. 90. 90.,1473,A2B2X7,Lanthanum zirconium cerium oxide (2/1.9/0.1/7),,,5.88,2012,01-080-6534,,
184113,F d -3 m Z,La2 ((Zr0.95 Ce0.05)2 O7),Ca2Nb2O7,"Journal of Alloys and Compounds (2012) 525,  p. 78-81",10.931(2) 10.931(2) 10.931(2) 90. 90. 90.,1523,A2B2X7,Lanthanum zirconium cerium oxide (2/1.9/0.1/7),,,5.87,2012,01-080-6535,,
184114,F d -3 m Z,La2 ((Zr0.95 Ce0.05)2 O7),Ca2Nb2O7,"Journal of Alloys and Compounds (2012) 525,  p. 78-81",10.936(2) 10.936(2) 10.936(2) 90. 90. 90.,1573,A2B2X7,Lanthanum zirconium cerium oxide (2/1.9/0.1/7),,,5.86,2012,01-080-6536,,
184115,F d -3 m Z,La2 ((Zr0.95 Ce0.05)2 O7),Ca2Nb2O7,"Journal of Alloys and Compounds (2012) 525,  p. 78-81",10.942(2) 10.942(2) 10.942(2) 90. 90. 90.,1623,A2B2X7,Lanthanum zirconium cerium oxide (2/1.9/0.1/7),,,5.85,2012,01-080-6537,,
184116,F d -3 m Z,La2 ((Zr0.95 Ce0.05)2 O7),Ca2Nb2O7,"Journal of Alloys and Compounds (2012) 525,  p. 78-81",10.947(2) 10.947(2) 10.947(2) 90. 90. 90.,1673,A2B2X7,Lanthanum zirconium cerium oxide (2/1.9/0.1/7),,,5.84,2012,01-080-6538,,
184117,F d -3 m Z,La2 ((Zr0.9 Ce0.1)2 O7),Ca2Nb2O7,"Journal of Alloys and Compounds (2012) 525,  p. 78-81",10.776(2) 10.776(2) 10.776(2) 90. 90. 90.,298,A2B2X7,Lanthanum zirconium cerium oxide (2/1.8/0.2/7),,,6.18,2012,01-080-6539,,
184118,F d -3 m Z,La2 ((Zr0.9 Ce0.1)2 O7),Ca2Nb2O7,"Journal of Alloys and Compounds (2012) 525,  p. 78-81",10.793(2) 10.793(2) 10.793(2) 90. 90. 90.,473,A2B2X7,Lanthanum zirconium cerium oxide (2/1.8/0.2/7),,,6.15,2012,01-080-6540,,
184119,F d -3 m Z,La2 ((Zr0.9 Ce0.1)2 O7),Ca2Nb2O7,"Journal of Alloys and Compounds (2012) 525,  p. 78-81",10.819(3) 10.819(3) 10.819(3) 90. 90. 90.,673,A2B2X7,Lanthanum zirconium cerium oxide (2/1.8/0.2/7),,,6.11,2012,01-080-6541,,
184120,F d -3 m Z,La2 ((Zr0.9 Ce0.1)2 O7),Ca2Nb2O7,"Journal of Alloys and Compounds (2012) 525,  p. 78-81",10.841(2) 10.841(2) 10.841(2) 90. 90. 90.,873,A2B2X7,Lanthanum zirconium cerium oxide (2/1.8/0.2/7),,,6.07,2012,01-080-6542,,
184121,F d -3 m Z,La2 ((Zr0.9 Ce0.1)2 O7),Ca2Nb2O7,"Journal of Alloys and Compounds (2012) 525,  p. 78-81",10.866(2) 10.866(2) 10.866(2) 90. 90. 90.,1073,A2B2X7,Lanthanum zirconium cerium oxide (2/1.8/0.2/7),,,6.03,2012,01-080-6543,,
184122,F d -3 m Z,La2 ((Zr0.9 Ce0.1)2 O7),Ca2Nb2O7,"Journal of Alloys and Compounds (2012) 525,  p. 78-81",10.899(2) 10.899(2) 10.899(2) 90. 90. 90.,1273,A2B2X7,Lanthanum zirconium cerium oxide (2/1.8/0.2/7),,,5.97,2012,01-080-6544,,
184123,F d -3 m Z,La2 ((Zr0.9 Ce0.1)2 O7),Ca2Nb2O7,"Journal of Alloys and Compounds (2012) 525,  p. 78-81",10.907(2) 10.907(2) 10.907(2) 90. 90. 90.,1323,A2B2X7,Lanthanum zirconium cerium oxide (2/1.8/0.2/7),,,5.96,2012,01-080-6545,,
184124,F d -3 m Z,La2 ((Zr0.9 Ce0.1)2 O7),Ca2Nb2O7,"Journal of Alloys and Compounds (2012) 525,  p. 78-81",10.914(2) 10.914(2) 10.914(2) 90. 90. 90.,1373,A2B2X7,Lanthanum zirconium cerium oxide (2/1.8/0.2/7),,,5.95,2012,01-080-6546,,
184125,F d -3 m Z,La2 ((Zr0.9 Ce0.1)2 O7),Ca2Nb2O7,"Journal of Alloys and Compounds (2012) 525,  p. 78-81",10.921(2) 10.921(2) 10.921(2) 90. 90. 90.,1423,A2B2X7,Lanthanum zirconium cerium oxide (2/1.8/0.2/7),,,5.94,2012,01-080-6547,,
184126,F d -3 m Z,La2 ((Zr0.9 Ce0.1)2 O7),Ca2Nb2O7,"Journal of Alloys and Compounds (2012) 525,  p. 78-81",10.926(2) 10.926(2) 10.926(2) 90. 90. 90.,1473,A2B2X7,Lanthanum zirconium cerium oxide (2/1.8/0.2/7),,,5.93,2012,01-080-6548,,
