Repository: rben24/HECPyrochlore

# HEC Pyrochlore Oxide Property Predictor

Machine-learning pipeline for predicting **lattice parameter**, **thermal conductivity**,
and **Vickers hardness** of high-entropy pyrochlore oxides (A₂B₂O₇) from composition alone.

> **Note on this README:** the sections below were reconstructed by reading the actual
> code (`src/`, `models/`) rather than relying on module docstrings, several of which are
> out of date. Where the code and its own comments disagree, the code's behavior is what's
> documented here, and the discrepancy is flagged in [Known Inconsistencies](#known-inconsistencies--stale-docs).

---

File: data/raw/HECPyrochlore_latt_data_ICSD.csv (part 5 of 7)
CollectionCode,HMS,StructuredFormula,StructureType,Reference,CellParameter,Temperature,ANXFormula,ChemicalName,MineralGroup,MineralSuperGroup,CalculatedDensity(g/cm3),PublicationYear,Pdf,DOI or Link,
184127,F d -3 m Z,La2 ((Zr0.9 Ce0.1)2 O7),Ca2Nb2O7,"Journal of Alloys and Compounds (2012) 525,  p. 78-81",10.932(2) 10.932(2) 10.932(2) 90. 90. 90.,1523,A2B2X7,Lanthanum zirconium cerium oxide (2/1.8/0.2/7),,,5.92,2012,01-080-6549,,
184128,F d -3 m Z,La2 ((Zr0.9 Ce0.1)2 O7),Ca2Nb2O7,"Journal of Alloys and Compounds (2012) 525,  p. 78-81",10.937(2) 10.937(2) 10.937(2) 90. 90. 90.,1573,A2B2X7,Lanthanum zirconium cerium oxide (2/1.8/0.2/7),,,5.91,2012,01-080-6550,,
184129,F d -3 m Z,La2 ((Zr0.9 Ce0.1)2 O7),Ca2Nb2O7,"Journal of Alloys and Compounds (2012) 525,  p. 78-81",10.942(2) 10.942(2) 10.942(2) 90. 90. 90.,1623,A2B2X7,Lanthanum zirconium cerium oxide (2/1.8/0.2/7),,,5.9,2012,01-080-6551,,
184130,F d -3 m Z,La2 ((Zr0.9 Ce0.1)2 O7),Ca2Nb2O7,"Journal of Alloys and Compounds (2012) 525,  p. 78-81",10.948(2) 10.948(2) 10.948(2) 90. 90. 90.,1673,A2B2X7,Lanthanum zirconium cerium oxide (2/1.8/0.2/7),,,5.89,2012,01-080-6552,,
184131,F d -3 m Z,La2 ((Zr0.85 Ce0.15)2 O7),Ca2Nb2O7,"Journal of Alloys and Compounds (2012) 525,  p. 78-81",10.815(3) 10.815(3) 10.815(3) 90. 90. 90.,298,A2B2X7,Lanthanum zirconium cerium oxide (2/1.7/0.3/7),,,6.16,2012,01-080-6553,,
184132,F d -3 m Z,La2 ((Zr0.85 Ce0.15)2 O7),Ca2Nb2O7,"Journal of Alloys and Compounds (2012) 525,  p. 78-81",10.829(2) 10.829(2) 10.829(2) 90. 90. 90.,473,A2B2X7,Lanthanum zirconium cerium oxide (2/1.7/0.3/7),,,6.14,2012,01-080-6554,,
184133,F d -3 m Z,La2 ((Zr0.85 Ce0.15)2 O7),Ca2Nb2O7,"Journal of Alloys and Compounds (2012) 525,  p. 78-81",10.851(2) 10.851(2) 10.851(2) 90. 90. 90.,673,A2B2X7,Lanthanum zirconium cerium oxide (2/1.7/0.3/7),,,6.1,2012,01-080-6555,,
184134,F d -3 m Z,La2 ((Zr0.85 Ce0.15)2 O7),Ca2Nb2O7,"Journal of Alloys and Compounds (2012) 525,  p. 78-81",10.873(3) 10.873(3) 10.873(3) 90. 90. 90.,873,A2B2X7,Lanthanum zirconium cerium oxide (2/1.7/0.3/7),,,6.07,2012,01-080-6556,,
184135,F d -3 m Z,La2 ((Zr0.85 Ce0.15)2 O7),Ca2Nb2O7,"Journal of Alloys and Compounds (2012) 525,  p. 78-81",10.894(3) 10.894(3) 10.894(3) 90. 90. 90.,1073,A2B2X7,Lanthanum zirconium cerium oxide (2/1.7/0.3/7),,,6.03,2012,01-080-6557,,
184136,F d -3 m Z,La2 ((Zr0.85 Ce0.15)2 O7),Ca2Nb2O7,"Journal of Alloys and Compounds (2012) 525,  p. 78-81",10.926(3) 10.926(3) 10.926(3) 90. 90. 90.,1273,A2B2X7,Lanthanum zirconium cerium oxide (2/1.7/0.3/7),,,5.98,2012,01-080-6558,,
184137,F d -3 m Z,La2 ((Zr0.85 Ce0.15)2 O7),Ca2Nb2O7,"Journal of Alloys and Compounds (2012) 525,  p. 78-81",10.930(3) 10.930(3) 10.930(3) 90. 90. 90.,1323,A2B2X7,Lanthanum zirconium cerium oxide (2/1.7/0.3/7),,,5.97,2012,01-080-6559,,
184138,F d -3 m Z,La2 ((Zr0.85 Ce0.15)2 O7),Ca2Nb2O7,"Journal of Alloys and Compounds (2012) 525,  p. 78-81",10.938(3) 10.938(3) 10.938(3) 90. 90. 90.,1373,A2B2X7,Lanthanum zirconium cerium oxide (2/1.7/0.3/7),,,5.96,2012,01-080-6560,,
184139,F d -3 m Z,La2 ((Zr0.85 Ce0.15)2 O7),Ca2Nb2O7,"Journal of Alloys and Compounds (2012) 525,  p. 78-81",10.946(3) 10.946(3) 10.946(3) 90. 90. 90.,1423,A2B2X7,Lanthanum zirconium cerium oxide (2/1.7/0.3/7),,,5.95,2012,01-080-6561,,
184140,F d -3 m Z,La2 ((Zr0.85 Ce0.15)2 O7),Ca2Nb2O7,"Journal of Alloys and Compounds (2012) 525,  p. 78-81",10.956(3) 10.956(3) 10.956(3) 90. 90. 90.,1473,A2B2X7,Lanthanum zirconium cerium oxide (2/1.7/0.3/7),,,5.93,2012,01-080-6562,,
184141,F d -3 m Z,La2 ((Zr0.85 Ce0.15)2 O7),Ca2Nb2O7,"Journal of Alloys and Compounds (2012) 525,  p. 78-81",10.960(3) 10.960(3) 10.960(3) 90. 90. 90.,1523,A2B2X7,Lanthanum zirconium cerium oxide (2/1.7/0.3/7),,,5.92,2012,01-080-6563,,
184142,F d -3 m Z,La2 ((Zr0.85 Ce0.15)2 O7),Ca2Nb2O7,"Journal of Alloys and Compounds (2012) 525,  p. 78-81",10.966(2) 10.966(2) 10.966(2) 90. 90. 90.,1573,A2B2X7,Lanthanum zirconium cerium oxide (2/1.7/0.3/7),,,5.91,2012,01-080-6564,,
184143,F d -3 m Z,La2 ((Zr0.85 Ce0.15)2 O7),Ca2Nb2O7,"Journal of Alloys and Compounds (2012) 525,  p. 78-81",10.969(3) 10.969(3) 10.969(3) 90. 90. 90.,1623,A2B2X7,Lanthanum zirconium cerium oxide (2/1.7/0.3/7),,,5.91,2012,01-080-6565,,
184144,F d -3 m Z,La2 ((Zr0.85 Ce0.15)2 O7),Ca2Nb2O7,"Journal of Alloys and Compounds (2012) 525,  p. 78-81",10.970(3) 10.970(3) 10.970(3) 90. 90. 90.,1673,A2B2X7,Lanthanum zirconium cerium oxide (2/1.7/0.3/7),,,5.91,2012,01-080-6566,,
184145,F d -3 m Z,La2 ((Zr0.8 Ce0.2)2 O7),Ca2Nb2O7,"Journal of Alloys and Compounds (2012) 525,  p. 78-81",10.837(3) 10.837(3) 10.837(3) 90. 90. 90.,298,A2B2X7,Lanthanum zirconium cerium oxide (2/1.6/0.4/7),,,6.18,2012,01-080-6567,,
184146,F d -3 m Z,La2 ((Zr0.8 Ce0.2)2 O7),Ca2Nb2O7,"Journal of Alloys and Compounds (2012) 525,  p. 78-81",10.851(3) 10.851(3) 10.851(3) 90. 90. 90.,473,A2B2X7,Lanthanum zirconium cerium oxide (2/1.6/0.4/7),,,6.15,2012,01-080-6568,,
184147,F d -3 m Z,La2 ((Zr0.8 Ce0.2)2 O7),Ca2Nb2O7,"Journal of Alloys and Compounds (2012) 525,  p. 78-81",10.869(3) 10.869(3) 10.869(3) 90. 90. 90.,673,A2B2X7,Lanthanum zirconium cerium oxide (2/1.6/0.4/7),,,6.12,2012,01-080-6569,,
184148,F d -3 m Z,La2 ((Zr0.8 Ce0.2)2 O7),Ca2Nb2O7,"Journal of Alloys and Compounds (2012) 525,  p. 78-81",10.898(3) 10.898(3) 10.898(3) 90. 90. 90.,873,A2B2X7,Lanthanum zirconium cerium oxide (2/1.6/0.4/7),,,6.07,2012,01-080-6570,,
184149,F d -3 m Z,La2 ((Zr0.8 Ce0.2)2 O7),Ca2Nb2O7,"Journal of Alloys and Compounds (2012) 525,  p. 78-81",10.919(2) 10.919(2) 10.919(2) 90. 90. 90.,1073,A2B2X7,Lanthanum zirconium cerium oxide (2/1.6/0.4/7),,,6.04,2012,01-080-6571,,
184150,F d -3 m Z,La2 ((Zr0.8 Ce0.2)2 O7),Ca2Nb2O7,"Journal of Alloys and Compounds (2012) 525,  p. 78-81",10.945(2) 10.945(2) 10.945(2) 90. 90. 90.,1273,A2B2X7,Lanthanum zirconium cerium oxide (2/1.6/0.4/7),,,6,2012,01-080-6572,,
184151,F d -3 m Z,La2 ((Zr0.8 Ce0.2)2 O7),Ca2Nb2O7,"Journal of Alloys and Compounds (2012) 525,  p. 78-81",10.951(3) 10.951(3) 10.951(3) 90. 90. 90.,1323,A2B2X7,Lanthanum zirconium cerium oxide (2/1.6/0.4/7),,,5.99,2012,01-080-6573,,
184152,F d -3 m Z,La2 ((Zr0.8 Ce0.2)2 O7),Ca2Nb2O7,"Journal of Alloys and Compounds (2012) 525,  p. 78-81",10.962(3) 10.962(3) 10.962(3) 90. 90. 90.,1373,A2B2X7,Lanthanum zirconium cerium oxide (2/1.6/0.4/7),,,5.97,2012,01-080-6574,,
184153,F d -3 m Z,La2 ((Zr0.8 Ce0.2)2 O7),Ca2Nb2O7,"Journal of Alloys and Compounds (2012) 525,  p. 78-81",10.964(3) 10.964(3) 10.964(3) 90. 90. 90.,1423,A2B2X7,Lanthanum zirconium cerium oxide (2/1.6/0.4/7),,,5.97,2012,01-080-6575,,
184154,F d -3 m Z,La2 ((Zr0.8 Ce0.2)2 O7),Ca2Nb2O7,"Journal of Alloys and Compounds (2012) 525,  p. 78-81",10.970(3) 10.970(3) 10.970(3) 90. 90. 90.,1473,A2B2X7,Lanthanum zirconium cerium oxide (2/1.6/0.4/7),,,5.96,2012,01-080-6576,,
184155,F d -3 m Z,La2 ((Zr0.8 Ce0.2)2 O7),Ca2Nb2O7,"Journal of Alloys and Compounds (2012) 525,  p. 78-81",10.980(3) 10.980(3) 10.980(3) 90. 90. 90.,1523,A2B2X7,Lanthanum zirconium cerium oxide (2/1.6/0.4/7),,,5.94,2012,01-080-6577,,
184156,F d -3 m Z,La2 ((Zr0.8 Ce0.2)2 O7),Ca2Nb2O7,"Journal of Alloys and Compounds (2012) 525,  p. 78-81",10.986(3) 10.986(3) 10.986(3) 90. 90. 90.,1573,A2B2X7,Lanthanum zirconium cerium oxide (2/1.6/0.4/7),,,5.93,2012,01-080-6578,,
184157,F d -3 m Z,La2 ((Zr0.8 Ce0.2)2 O7),Ca2Nb2O7,"Journal of Alloys and Compounds (2012) 525,  p. 78-81",10.991(2) 10.991(2) 10.991(2) 90. 90. 90.,1623,A2B2X7,Lanthanum zirconium cerium oxide (2/1.6/0.4/7),,,5.92,2012,01-080-6579,,
184158,F d -3 m Z,La2 ((Zr0.8 Ce0.2)2 O7),Ca2Nb2O7,"Journal of Alloys and Compounds (2012) 525,  p. 78-81",10.993(3) 10.993(3) 10.993(3) 90. 90. 90.,1673,A2B2X7,Lanthanum zirconium cerium oxide (2/1.6/0.4/7),,,5.92,2012,01-080-6580,,
185395,F d -3 m Z,Gd2 Zr2 O7,Ca2Nb2O7,"Journal of Nuclear Materials (2010) 406,  p. 238-243",10.520(5) 10.520(5) 10.520(5) 90. 90. 90.,298,A2B2X7,Digadolinium dizirconate,,,6.95,2010,,,
185396,F d -3 m Z,Gd2 Zr2 O7,Ca2Nb2O7,"Journal of Nuclear Materials (2010) 406,  p. 238-243",10.586(5) 10.586(5) 10.586(5) 90. 90. 90.,873,A2B2X7,Digadolinium dizirconate,,,6.82,2010,01-081-8513,,
185397,F d -3 m Z,(Gd1.925 Th0.075) (Zr1.925 Al0.075) O7,Ca2Nb2O7,"Journal of Nuclear Materials (2010) 406,  p. 238-243",10.527(3) 10.527(3) 10.527(3) 90. 90. 90.,298,A2B2X7,Gadolinium thorium zirconium aluminium oxide (1.925/0.075/1.925/0.075/7),,,6.94,2010,01-081-8514,,
185398,F d -3 m Z,(Gd1.925 Th0.075) (Zr1.925 Al0.075) O7,Ca2Nb2O7,"Journal of Nuclear Materials (2010) 406,  p. 238-243",10.590(5) 10.590(5) 10.590(5) 90. 90. 90.,873,A2B2X7,Gadolinium thorium zirconium aluminium oxide (1.925/0.075/1.925/0.075/7),,,6.82,2010,01-081-8515,,
185399,F d -3 m Z,(Gd1.9 Th0.1) (Zr1.9 Al0.1) O7,Ca2Nb2O7,"Journal of Nuclear Materials (2010) 406,  p. 238-243",10.531(4) 10.531(4) 10.531(4) 90. 90. 90.,298,A2B2X7,Gadolinium thorium zirconium aluminium oxide (1.9/0.1/1.9/0.1/7),,,6.94,2010,01-081-8516,,
185400,F d -3 m Z,(Gd1.9 Th0.1) (Zr1.9 Al0.1) O7,Ca2Nb2O7,"Journal of Nuclear Materials (2010) 406,  p. 238-243",10.583(6) 10.583(6) 10.583(6) 90. 90. 90.,873,A2B2X7,Gadolinium thorium zirconium aluminium oxide (1.9/0.1/1.9/0.1/7),,,6.84,2010,01-081-8517,,
185401,F d -3 m Z,(Gd1.85 Th0.15) (Zr1.85 Al0.15) O7,Ca2Nb2O7,"Journal of Nuclear Materials (2010) 406,  p. 238-243",10.537(5) 10.537(5) 10.537(5) 90. 90. 90.,298,A2B2X7,Gadolinium thorium zirconium aluminium oxide (1.85/0.15/1.85/0.15/7),,,6.93,2010,01-081-8518,,
185402,F d -3 m Z,(Gd1.85 Th0.15) (Zr1.85 Al0.15) O7,Ca2Nb2O7,"Journal of Nuclear Materials (2010) 406,  p. 238-243",10.592(3) 10.592(3) 10.592(3) 90. 90. 90.,873,A2B2X7,Gadolinium thorium zirconium aluminium oxide (1.85/0.15/1.85/0.15/7),,,6.83,2010,01-081-8519,,
185403,F d -3 m Z,(Gd1.8 Th0.2) (Zr1.8 Al0.2) O7,Ca2Nb2O7,"Journal of Nuclear Materials (2010) 406,  p. 238-243",10.543(4) 10.543(4) 10.543(4) 90. 90. 90.,298,A2B2X7,Gadolinium thorium zirconium aluminium oxide (1.8/0.2/1.8/0.2/7),,,6.93,2010,01-081-8520,,
185404,F d -3 m Z,(Gd1.8 Th0.2) (Zr1.8 Al0.2) O7,Ca2Nb2O7,"Journal of Nuclear Materials (2010) 406,  p. 238-243",10.601(4) 10.601(4) 10.601(4) 90. 90. 90.,873,A2B2X7,Gadolinium thorium zirconium aluminium oxide (1.8/0.2/1.8/0.2/7),,,6.81,2010,01-081-8521,,
185612,F d -3 m Z,(Bi1.46 Cr0.54) (Cr1.34 Nb0.66) O7,Ca2Nb2O7,"Physica B: Condensed Matter (Amsterdam, Netherlands) (2012) 407, (16) p. 3078-3080",10.4638(2) 10.4638(2) 10.4638(2) 90. 90. 90.,293,A2B2X7,Bismuth chromium niobium oxide (1.46/1.88/0.66/7),,,6.68,2012,01-081-8693,,
185613,F d -3 m Z,(Bi1.46 Cr0.54) (Cr1.34 Nb0.66) O7,Ca2Nb2O7,"Physica B: Condensed Matter (Amsterdam, Netherlands) (2012) 407, (16) p. 3078-3080",10.4634(2) 10.4634(2) 10.4634(2) 90. 90. 90.,293,A2B2X7,Bismuth chromium niobium oxide (1.46/1.88/0.66/7),,,6.68,2012,,,
186179,F d -3 m Z,Nd Gd (Zr2 O7),Ca2Nb2O7,"Journal of the European Ceramic Society (2012) 32, (12) p. 3221-3228",10.61575(9) 10.61575(9) 10.61575(9) 90. 90. 90.,293,A2B2X7,Neodymium gadolinium dizirconate,,,6.62,2012,01-081-9118,,
186180,F d -3 m Z,Nd Gd ((Zr1.95 Sc0.05) O7),Ca2Nb2O7,"Journal of the European Ceramic Society (2012) 32, (12) p. 3221-3228",10.61221(16) 10.61221(16) 10.61221(16) 90. 90. 90.,293,A2B2X7,Neodymium gadolinium zirconium scandium oxide (1/1/1.95/0.05/7),,,6.6,2012,01-081-9119,,
186181,F d -3 m Z,Nd Gd ((Zr1.9 Sc0.1) O7),Ca2Nb2O7,"Journal of the European Ceramic Society (2012) 32, (12) p. 3221-3228",10.61193(9) 10.61193(9) 10.61193(9) 90. 90. 90.,293,A2B2X7,Neodymium gadolinium zirconium scandium oxide (1/1/1.9/0.1/7),,,6.57,2012,01-081-9120,,
186182,F d -3 m Z,Nd Gd ((Zr1.85 Sc0.15) O7),Ca2Nb2O7,"Journal of the European Ceramic Society (2012) 32, (12) p. 3221-3228",10.60965(19) 10.60965(19) 10.60965(19) 90. 90. 90.,293,A2B2X7,Neodymium gadolinium zirconium scandium oxide (1/1/1.85/0.15/7),,,6.55,2012,01-081-9121,,
186195,F d -3 m Z,Yb2 (Ti2 O7),Ca2Nb2O7,"Journal of the European Ceramic Society (2012) 32, (12) p. 3211-3219",10.03068(2) 10.03068(2) 10.03068(2) 90. 90. 90.,293,A2B2X7,Diytterbium dititanate,,,7.29,2012,01-081-9131,,
186196,F d -3 m Z,Yb2 (Ti2 O7),Ca2Nb2O7,"Journal of the European Ceramic Society (2012) 32, (12) p. 3211-3219",10.03092(2) 10.03092(2) 10.03092(2) 90. 90. 90.,293,A2B2X7,Diytterbium dititanate,,,7.29,2012,,,
186270,F d -3 m Z,Tb1.94 Mn Ru O7,Ca2Nb2O7,"Dalton Transactions (2012) 28,  p. 8575-8584",10.0501(2) 10.0501(2) 10.0501(2) 90. 90. 90.,130,A2B2X7,Terbium manganese ruthenium oxide (1.94/1/1/7),,,7.54,2012,01-081-9188,,
186271,F d -3 m Z,Tb1.94 Mn Ru O7,Ca2Nb2O7,"Dalton Transactions (2012) 28,  p. 8575-8584",10.0441(5) 10.0441(5) 10.0441(5) 90. 90. 90.,2,A2B2X7,Terbium manganese ruthenium oxide (1.94/1/1/7),,,7.56,2012,01-081-9189,,
186477,F d -3 m Z,(Ca1.25 Sm0.5 Ti0.25) (Ti Ta) O7,Ca2Nb2O7,"Journal of Materials Science: Materials in Electronics (2011) 22, (11) p. 1631-1636",10.2715(1) 10.2715(1) 10.2715(1) 90. 90. 90.,293,A2B2X7,Calcium samarium titanium tantalum oxide (1.25/0.5/1.25/1/7),,,5.86,2011,01-081-9309,,
186478,F d -3 m Z,(Ca Sm0.75 Ti0.25) (Ti1.25 Ta0.75) O7,Ca2Nb2O7,"Journal of Materials Science: Materials in Electronics (2011) 22, (11) p. 1631-1636",10.2430(3) 10.2430(3) 10.2430(3) 90. 90. 90.,293,A2B2X7,Calcium samarium titanium tantalum oxide (1/0.75/1.5/0.75/7),,,5.84,2011,01-081-9310,,
186479,F d -3 m Z,(Ca0.75 Sm Ti0.25) (Ti1.5 Ta0.5) O7,Ca2Nb2O7,"Journal of Materials Science: Materials in Electronics (2011) 22, (11) p. 1631-1636",10.2042(5) 10.2042(5) 10.2042(5) 90. 90. 90.,293,A2B2X7,Calcium samarium titanium tantalum oxide (0.75/1/1.75/0.5/7),,,5.84,2011,01-081-9311,,
186480,F d -3 m Z,(Ca0.75 Sm Ti0.25) (Ti1.5 Nb0.125 Ta0.375) O7,Ca2Nb2O7,"Journal of Materials Science: Materials in Electronics (2011) 22, (11) p. 1631-1636",10.2049(3) 10.2049(3) 10.2049(3) 90. 90. 90.,293,A2B2X7,Calcium samarium titanium niobium tantalum oxide (0.75/1/1.75/0.125/0.375/7),,,5.7,2011,01-081-9312,,
186481,F d -3 m Z,(Ca0.75 Sm Ti0.25) (Ti1.5 Nb0.25 Ta0.25) O7,Ca2Nb2O7,"Journal of Materials Science: Materials in Electronics (2011) 22, (11) p. 1631-1636",10.2206(2) 10.2206(2) 10.2206(2) 90. 90. 90.,293,A2B2X7,Caclium samarium titanium niobium tantalum oxide (0.75/1/1.75/0.25/0.25/7),,,5.53,2011,01-081-9313,,
186482,F d -3 m Z,(Ca0.75 Sm Ti0.25) (Ti1.5 Nb0.375 Ta0.125) O7,Ca2Nb2O7,"Journal of Materials Science: Materials in Electronics (2011) 22, (11) p. 1631-1636",10.2200(3) 10.2200(3) 10.2200(3) 90. 90. 90.,293,A2B2X7,Calcium samarium titanium niobium tantalum oxide (0.75/1/1.75/0.375/0.125/7),,,5.4,2011,01-081-9314,,
186483,F d -3 m Z,(Ca0.75 Sm Ti0.25) (Ti1.5 Nb0.5) O7,Ca2Nb2O7,"Journal of Materials Science: Materials in Electronics (2011) 22, (11) p. 1631-1636",10.2257(7) 10.2257(7) 10.2257(7) 90. 90. 90.,293,A2B2X7,Calcium samarium titanium niobium oxide (0.75/1/1.75/0.5/7),,,5.25,2011,01-081-9315,,
186484,F d -3 m Z,(Ca Sm0.75 Ti0.25) (Ti1.25 Nb0.75) O7,Ca2Nb2O7,"Journal of Materials Science: Materials in Electronics (2011) 22, (11) p. 1631-1636",10.2454(7) 10.2454(7) 10.2454(7) 90. 90. 90.,293,A2B2X7,Calcium samarium titanium niobium oxide (1/0.75/1.5/0.75/7),,,5.02,2011,01-081-9316,,
186485,F d -3 m Z,(Ca1.25 Sm0.5 Ti0.25) (Ti Nb) O7,Ca2Nb2O7,"Journal of Materials Science: Materials in Electronics (2011) 22, (11) p. 1631-1636",10.2737(1) 10.2737(1) 10.2737(1) 90. 90. 90.,293,A2B2X7,Calcium samarium titanium niobium oxide (1.25/0.5/1.25/1/7),,,4.78,2011,01-081-9317,,
186597,F d -3 m Z,Ca Ce0.8 Mn0.2 Sn Nb O7,Ca2Nb2O7,"Materials Research Bulletin (2012) 47, (12) p. 4365-4375",10.41883(10) 10.41883(10) 10.41883(10) 90. 90. 90.,293,A2B2X7,Calcium cerium manganese tin niobium oxide (1/0.8/0.2/1/1/7),,,5.72,2012,01-081-9415,,
186598,F d -3 m Z,Ca Ce0.6 Mn0.4 Sn Nb O7,Ca2Nb2O7,"Materials Research Bulletin (2012) 47, (12) p. 4365-4375",10.39855(10) 10.39855(10) 10.39855(10) 90. 90. 90.,293,A2B2X7,Calcium cerium manganese tin niobium oxide (1/0.6/0.4/1/1/7),,,5.55,2012,01-081-9416,,
186599,F d -3 m Z,Ca Ce0.4 Mn0.6 Sn Nb O7,Ca2Nb2O7,"Materials Research Bulletin (2012) 47, (12) p. 4365-4375",10.39391(10) 10.39391(10) 10.39391(10) 90. 90. 90.,293,A2B2X7,Calcium cerium manganese tin niobium oxide (1/0.4/0.6/1/1/7),,,5.36,2012,01-081-9417,,
187428,F d -3 m Z,(Y0.95 Yb0.05)2 (Sn2 O7),Ca2Nb2O7,"Proceedings of SPIE (2012) 8206,   Article ID 820628 (p. 1-11)",10.37036 10.37036 10.37036 90. 90. 90.,293,A2B2X7,Yttrium yterbium heptaoxodistannate (1.9/0.1/1),,,6.38,2012,01-082-2610,,
187429,F d -3 m Z,(Gd0.95 Yb0.05)2 (Sn2 O7),Ca2Nb2O7,"Proceedings of SPIE (2012) 8206,   Article ID 820628 (p. 1-11)",10.45421 10.45421 10.45421 90. 90. 90.,293,A2B2X7,Gadolinium ytterbium heptaoxodistannate (1.9/0.1/1),,,7.74,2012,01-082-2611,,
187534,F d -3 m Z,Y2 (Ir2 O7),Ca2Nb2O7,"Physical Review B: Condensed Matter and Materials Physics (2012) 85, (21)  Article ID 214434 (p. 1-5)",10.10580(7) 10.10580(7) 10.10580(7) 90. 90. 90.,290,A2B2X7,Diyttrium diiridate(IV),,,8.7,2012,01-082-2689,,
188288,F d -3 m Z,Mg Zr (Si2 O7),Ca2Nb2O7,"High Pressure Research (2013) 33, (1) p. 1-7",9.294(1) 9.294(1) 9.294(1) 90. 90. 90.,293,A2B2X7,Magnesium zirconium disilicate,,,4.69,2013,01-082-8294,,
188289,F d -3 m Z,Mg Zr (Si2 O7),Ca2Nb2O7,"High Pressure Research (2013) 33, (1) p. 1-7",9.263(9) 9.263(9) 9.263(9) 90. 90. 90.,293,A2B2X7,Magnesium zirconium disilicate,,,4.74,2013,01-082-8295,,
188290,F d -3 m Z,Mg Zr (Si2 O7),Ca2Nb2O7,"High Pressure Research (2013) 33, (1) p. 1-7",9.152(8) 9.152(8) 9.152(8) 90. 90. 90.,293,A2B2X7,Magnesium zirconium disilicate,,,4.92,2013,01-082-8296,,
188291,F d -3 m Z,Mg Zr (Si2 O7),Ca2Nb2O7,"High Pressure Research (2013) 33, (1) p. 1-7",9.071(4) 9.071(4) 9.071(4) 90. 90. 90.,293,A2B2X7,Magnesium zirconium disilicate,,,5.05,2013,01-082-8297,,
188549,F d -3 m Z,Gd Eu (Ti2 O7),Ca2Nb2O7,"Journal of Alloys and Compounds (2013) 573,  p. 43-52",10.197(6) 10.197(6) 10.197(6) 90. 90. 90.,293,A2B2X7,Gadolinium europium dititanate,,,6.48,2013,01-082-8486,,
188550,F d -3 m Z,Dy Eu (Ti2 O7),Ca2Nb2O7,"Journal of Alloys and Compounds (2013) 573,  p. 43-52",10.165(3) 10.165(3) 10.165(3) 90. 90. 90.,293,A2B2X7,Dysprosium europium dititanate,,,6.61,2013,01-082-8487,,
188551,F d -3 m Z,Eu2 (Ti2 O7),Ca2Nb2O7,"Journal of Alloys and Compounds (2013) 573,  p. 43-52",10.207(3) 10.207(3) 10.207(3) 90. 90. 90.,293,A2B2X7,Dieuropium dititanate,,,6.39,2013,01-082-8488,,
188552,F d -3 m Z,Gd2 (Ti2 O7),Ca2Nb2O7,"Journal of Alloys and Compounds (2013) 573,  p. 43-52",10.186(4) 10.186(4) 10.186(4) 90. 90. 90.,293,A2B2X7,Digadolinium dititanate,,,6.57,2013,01-082-8489,,
188553,F d -3 m Z,Dy2 (Ti2 O7),Ca2Nb2O7,"Journal of Alloys and Compounds (2013) 573,  p. 43-52",10.131(5) 10.131(5) 10.131(5) 90. 90. 90.,293,A2B2X7,Didysprosium dititanate,,,6.81,2013,01-082-8490,,
188735,F d -3 m Z,Bi1.6 Fe0.4 (Ti2 O7),Ca2Nb2O7,"Journal of Solid State Chemistry (2013) 204,  p. 245-250",10.3328(6) 10.3328(6) 10.3328(6) 90. 90. 90.,293,A2B2X7,Bismuth iron titanium oxide (1.6/0.4/2/7),,,6.8,2013,01-082-8660,,
188869,F d -3 m Z,Lu2 Ti2 O7,Ca2Nb2O7,"Crystallography Reports (2013) 58, (4) p. 548-562",10.002(1) 10.002(1) 10.002(1) 90. 90. 90.,293,A2B2X7,Dilutetium dititanium heptaoxide,,,7.4,2013,,,
188870,F d -3 m Z,Lu2 Ti2 O7,Ca2Nb2O7,"Crystallography Reports (2013) 58, (4) p. 548-562",9.998(1) 9.998(1) 9.998(1) 90. 90. 90.,293,A2B2X7,Dilutetium dititanium heptaoxide,,,7.41,2013,,,
188871,F d -3 m Z,Lu2 Ti2 O7,Ca2Nb2O7,"Crystallography Reports (2013) 58, (4) p. 548-562",10.0141(4) 10.0141(4) 10.0141(4) 90. 90. 90.,293,A2B2X7,Dilutetium dititanium heptaoxide,,,7.38,2013,,,
188872,F d -3 m Z,Yb2 Ti2 O7,Ca2Nb2O7,"Crystallography Reports (2013) 58, (4) p. 548-562",10.025(1) 10.025(1) 10.025(1) 90. 90. 90.,293,A2B2X7,Diytterbium dititanium heptaoxide,,,7.3,2013,01-082-8792,,
188873,F d -3 m Z,Yb2 Ti2 O7,Ca2Nb2O7,"Crystallography Reports (2013) 58, (4) p. 548-562",10.035(2) 10.035(2) 10.035(2) 90. 90. 90.,293,A2B2X7,Diytterbium dititanium heptaoxide,,,7.28,2013,01-082-8793,,
188874,F d -3 m Z,Yb2 Ti2 O7,Ca2Nb2O7,"Crystallography Reports (2013) 58, (4) p. 548-562",10.0204(4) 10.0204(4) 10.0204(4) 90. 90. 90.,293,A2B2X7,Diytterbium dititanium heptaoxide,,,7.31,2013,01-082-8794,,
188875,F d -3 m Z,(Yb0.91 Sc0.09)2 Ti2 O7,Ca2Nb2O7,"Crystallography Reports (2013) 58, (4) p. 548-562",10.0082(5) 10.0082(5) 10.0082(5) 90. 90. 90.,293,A2B2X7,Ytterbium scandium titanium oxide (1.82/0.18/2/7),,,7.03,2013,01-082-8795,,
188876,F d -3 m Z,Yb2 Ti2 O7,Ca2Nb2O7,"Crystallography Reports (2013) 58, (4) p. 548-562",10.034(1) 10.034(1) 10.034(1) 90. 90. 90.,293,A2B2X7,Diytterbium dititanium heptaoxide,,,7.28,2013,01-082-8796,,
188877,F d -3 m Z,Yb2 Ti2 O7,Ca2Nb2O7,"Crystallography Reports (2013) 58, (4) p. 548-562",10.034(1) 10.034(1) 10.034(1) 90. 90. 90.,293,A2B2X7,Diytterbium dititanium heptaoxide,,,7.28,2013,,,
188878,F d -3 m Z,Er2 (Ti1.9 Er0.1) O6.95,Ca2Nb2O7,"Crystallography Reports (2013) 58, (4) p. 548-562",10.105(2) 10.105(2) 10.105(2) 90. 90. 90.,293,A2B2X7,Erbium titanium oxide (2.1/1.9/7),,,7.13,2013,01-082-8797,,
188879,F d -3 m Z,Er2 (Ti1.9 Er0.1) O6.95,Ca2Nb2O7,"Crystallography Reports (2013) 58, (4) p. 548-562",10.0965(3) 10.0965(3) 10.0965(3) 90. 90. 90.,293,A2B2X7,Erbium titanium oxide (2.1/1.9/6.9),,,7.14,2013,01-082-8798,,
188880,F d -3 m Z,Ho2 (Ti1.9 Ho0.1) O6.95,Ca2Nb2O7,"Crystallography Reports (2013) 58, (4) p. 548-562",10.1139(4) 10.1139(4) 10.1139(4) 90. 90. 90.,293,A2B2X7,Holmium titanium oxide (2.1/1.9/6.95),,,7.04,2013,01-082-8799,,
188881,F d -3 m Z,Ho2 (Ti1.9 Ho0.1) O6.95,Ca2Nb2O7,"Crystallography Reports (2013) 58, (4) p. 548-562",10.1475(6) 10.1475(6) 10.1475(6) 90. 90. 90.,293,A2B2X7,Holmium titanium oxide (2.1/1.9/6.95),,,6.97,2013,01-082-8800,,
189340,F d -3 m Z,Nd2 (Zr2 O7),Eu2Zr2O7,"Journal of the Ceramic Society of Japan (2013) 121,  p. 205-210",10.631(1) 10.631(1) 10.631(1) 90. 90. 90.,293,A2B2X7,Dineodymium dizirconate,,,6.45,2013,01-082-9197,,
189341,F d -3 m Z,La2 (Zr2 O7),Eu2Zr2O7,"Journal of the Ceramic Society of Japan (2013) 121,  p. 205-210",10.812(1) 10.812(1) 10.812(1) 90. 90. 90.,293,A2B2X7,Dilanthanum dizirconate,,,6.01,2013,01-082-9198,,
189342,F d -3 m Z,Eu2 (Zr2 O7),Eu2Zr2O7,"Journal of the Ceramic Society of Japan (2013) 121,  p. 205-210",10.556(1) 10.556(1) 10.556(1) 90. 90. 90.,293,A2B2X7,Dieuropium dizirconate,,,6.76,2013,01-082-9199,,
189343,F d -3 m Z,Nd2 (Zr2 O7),Eu2Zr2O7,"Journal of the Ceramic Society of Japan (2013) 121,  p. 205-210",10.630(1) 10.630(1) 10.630(1) 90. 90. 90.,293,A2B2X7,Dineodymium dizirconate,,,6.45,2013,01-082-9200,,
189344,F d -3 m Z,La2 (Zr2 O7),Eu2Zr2O7,"Journal of the Ceramic Society of Japan (2013) 121,  p. 205-210",10.809(1) 10.809(1) 10.809(1) 90. 90. 90.,293,A2B2X7,Dilanthanum dizirconate,,,6.02,2013,01-082-9201,,
189873,F d -3 m Z,(Mn0.563 Th0.408 Na0.386 Ca0.320 Ce0.320) (Nb1.066 Ti0.934) O6 (O H),K1-xNb2O7(OH)1+y,"Doklady Earth Sciences (2013) 449, (1) p. 342-345",10.2523 10.2523 10.2523 90. 90. 90.,293,A2B2X7,Manganese thorium sodium calcium cerium oxide niobium titanium oxide hydroxide (0.56/0.41/0.39/0.32/0.32/1.07/0.93/6/1),Pyrochlore Group,Pyrochlore Supergroup,5.53,2013,01-083-2889,,
190684,F d -3 m Z,Yb2 (Ti2 O7),Ca2Nb2O7,"Physical Review B: Condensed Matter and Materials Physics (2012) 86, (17)  Article ID 174424 (p. 1-11)",10.00302(3) 10.00302(3) 10.00302(3) 90. 90. 90.,15,A2B2X7,Diytterbium dititanate,,,7.35,2012,01-083-3641,,
190685,F d -3 m Z,Yb2 (Ti2 O7),Ca2Nb2O7,"Physical Review B: Condensed Matter and Materials Physics (2012) 86, (17)  Article ID 174424 (p. 1-11)",10.00413(3) 10.00413(3) 10.00413(3) 90. 90. 90.,50,A2B2X7,Diytterbium dititanate,,,7.35,2012,01-083-3642,,
190686,F d -3 m Z,Yb2 (Ti2 O7),Ca2Nb2O7,"Physical Review B: Condensed Matter and Materials Physics (2012) 86, (17)  Article ID 174424 (p. 1-11)",10.00724(3) 10.00724(3) 10.00724(3) 90. 90. 90.,100,A2B2X7,Diytterbium dititanate,,,7.34,2012,01-083-3643,,
190687,F d -3 m Z,Yb2 (Ti2 O7),Ca2Nb2O7,"Physical Review B: Condensed Matter and Materials Physics (2012) 86, (17)  Article ID 174424 (p. 1-11)",10.01111(3) 10.01111(3) 10.01111(3) 90. 90. 90.,150,A2B2X7,Diytterbium dititanate,,,7.33,2012,01-083-3644,,
190688,F d -3 m Z,Yb2 (Ti2 O7),Ca2Nb2O7,"Physical Review B: Condensed Matter and Materials Physics (2012) 86, (17)  Article ID 174424 (p. 1-11)",10.02024(3) 10.02024(3) 10.02024(3) 90. 90. 90.,250,A2B2X7,Diytterbium dititanate,,,7.31,2012,01-083-3645,,
190689,F d -3 m Z,Yb2 ((Ti1.954 Yb0.046) O7),Ca2Nb2O7,"Physical Review B: Condensed Matter and Materials Physics (2012) 86, (17)  Article ID 174424 (p. 1-11)",10.01247(5) 10.01247(5) 10.01247(5) 90. 90. 90.,15,A2B2X7,Ytterbium titanium oxide (2.046/1.954/7),,,7.41,2012,01-083-3646,,
190690,F d -3 m Z,Yb2 ((Ti1.954 Yb0.046) O7),Ca2Nb2O7,"Physical Review B: Condensed Matter and Materials Physics (2012) 86, (17)  Article ID 174424 (p. 1-11)",10.01353(5) 10.01353(5) 10.01353(5) 90. 90. 90.,50,A2B2X7,Ytterbium titanium oxide (2.046/1.954/7),,,7.4,2012,01-083-3647,,
190691,F d -3 m Z,Yb2 ((Ti1.948 Yb0.052) O7),Ca2Nb2O7,"Physical Review B: Condensed Matter and Materials Physics (2012) 86, (17)  Article ID 174424 (p. 1-11)",10.01648(5) 10.01648(5) 10.01648(5) 90. 90. 90.,100,A2B2X7,Ytterbium titanium oxide (2.052/1.948/7),,,7.41,2012,01-083-3648,,
190692,F d -3 m Z,Yb2 ((Ti1.954 Yb0.046) O7),Ca2Nb2O7,"Physical Review B: Condensed Matter and Materials Physics (2012) 86, (17)  Article ID 174424 (p. 1-11)",10.02020(5) 10.02020(5) 10.02020(5) 90. 90. 90.,150,A2B2X7,Ytterbium titanium oxide (2.046/1.954/7),,,7.39,2012,01-083-3649,,
190693,F d -3 m Z,Yb2 ((Ti1.948 Yb0.052) O7),Ca2Nb2O7,"Physical Review B: Condensed Matter and Materials Physics (2012) 86, (17)  Article ID 174424 (p. 1-11)",10.02910(4) 10.02910(4) 10.02910(4) 90. 90. 90.,250,A2B2X7,Ytterbium titanium oxide (2.052/1.948/7),,,7.38,2012,01-083-3650,,
190694,F d -3 m Z,Yb2 (Ti2 O7),Ca2Nb2O7,"Physical Review B: Condensed Matter and Materials Physics (2012) 86, (17)  Article ID 174424 (p. 1-11)",10.01247(5) 10.01247(5) 10.01247(5) 90. 90. 90.,15,A2B2X7,Diytterbium dititanate,,,7.33,2012,01-083-3651,,
190695,F d -3 m Z,Yb2 (Ti2 O7),Ca2Nb2O7,"Physical Review B: Condensed Matter and Materials Physics (2012) 86, (17)  Article ID 174424 (p. 1-11)",10.01353(5) 10.01353(5) 10.01353(5) 90. 90. 90.,50,A2B2X7,Diytterbium dititanate,,,7.33,2012,01-083-3652,,
190696,F d -3 m Z,Yb2 (Ti2 O7),Ca2Nb2O7,"Physical Review B: Condensed Matter and Materials Physics (2012) 86, (17)  Article ID 174424 (p. 1-11)",10.01648(5) 10.01648(5) 10.01648(5) 90. 90. 90.,100,A2B2X7,Diytterbium dititanate,,,7.32,2012,01-083-3653,,
190697,F d -3 m Z,Yb2 (Ti2 O7),Ca2Nb2O7,"Physical Review B: Condensed Matter and Materials Physics (2012) 86, (17)  Article ID 174424 (p. 1-11)",10.02020(5) 10.02020(5) 10.02020(5) 90. 90. 90.,150,A2B2X7,Diytterbium dititanate,,,7.31,2012,01-083-3654,,
190698,F d -3 m Z,Yb2 (Ti2 O7),Ca2Nb2O7,"Physical Review B: Condensed Matter and Materials Physics (2012) 86, (17)  Article ID 174424 (p. 1-11)",10.02910(4) 10.02910(4) 10.02910(4) 90. 90. 90.,250,A2B2X7,Diytterbium dititanate,,,7.29,2012,01-083-3655,,
191140,F d -3 m Z,Mn2 Y3 (Sb3 O14),Ca2Nb2O7,"Journal of Solid State Chemistry (2014) 213,  p. 165-168",9.9932(1) 9.9932(1) 9.9932(1) 90. 90. 90.,293,A2B2X7,Dimanganese triyttrium triantimonate,,,6.43,2014,01-083-4024,,
191612,F d -3 m Z,Lu2 (Ti2 O7),Ca2Nb2O7,"Journal of Alloys and Compounds (2014) 605,  p. 63-70",10.0172(4) 10.0172(4) 10.0172(4) 90. 90. 90.,293,A2B2X7,Dilutetium dititanate,,,7.37,2014,01-083-4411,,
191613,F d -3 m Z,Yb2 (Ti2 O7),Ca2Nb2O7,"Journal of Alloys and Compounds (2014) 605,  p. 63-70",10.0325(3) 10.0325(3) 10.0325(3) 90. 90. 90.,293,A2B2X7,Diytterbium dititanate,,,7.29,2014,01-083-4412,,
191614,F d -3 m Z,Tm2 (Ti2 O7),Ca2Nb2O7,"Journal of Alloys and Compounds (2014) 605,  p. 63-70",10.0638(5) 10.0638(5) 10.0638(5) 90. 90. 90.,293,A2B2X7,Dithulium dititanate,,,7.11,2014,01-083-4413,,
191615,F d -3 m Z,Er2 (Ti2 O7),Ca2Nb2O7,"Journal of Alloys and Compounds (2014) 605,  p. 63-70",10.0787(3) 10.0787(3) 10.0787(3) 90. 90. 90.,293,A2B2X7,Dierbium dititanate,,,7.04,2014,01-083-4414,,
191616,F d -3 m Z,Ho2 (Ti2 O7),Ca2Nb2O7,"Journal of Alloys and Compounds (2014) 605,  p. 63-70",10.1041(2) 10.1041(2) 10.1041(2) 90. 90. 90.,293,A2B2X7,Diholmium dititanate,,,6.92,2014,01-083-4415,,
191617,F d -3 m Z,Dy2 (Ti2 O7),Ca2Nb2O7,"Journal of Alloys and Compounds (2014) 605,  p. 63-70",10.1240(3) 10.1240(3) 10.1240(3) 90. 90. 90.,293,A2B2X7,Didysprosium dititanate,,,6.82,2014,01-083-4416,,
191618,F d -3 m Z,Tb2 (Ti2 O7),Ca2Nb2O7,"Journal of Alloys and Compounds (2014) 605,  p. 63-70",10.1589(6) 10.1589(6) 10.1589(6) 90. 90. 90.,293,A2B2X7,Diterbium dititanate,,,6.66,2014,01-083-4417,,
191619,F d -3 m Z,Gd2 (Ti2 O7),Ca2Nb2O7,"Journal of Alloys and Compounds (2014) 605,  p. 63-70",10.1860(2) 10.1860(2) 10.1860(2) 90. 90. 90.,293,A2B2X7,Digadolinium dititanate,,,6.57,2014,01-083-4418,,
191620,F d -3 m Z,Eu2 (Ti2 O7),Ca2Nb2O7,"Journal of Alloys and Compounds (2014) 605,  p. 63-70",10.1943(9) 10.1943(9) 10.1943(9) 90. 90. 90.,293,A2B2X7,Dieuropium dititanate,,,6.42,2014,01-083-4419,,
191621,F d -3 m Z,Sm2 (Ti2 O7),Ca2Nb2O7,"Journal of Alloys and Compounds (2014) 605,  p. 63-70",10.2056(6) 10.2056(6) 10.2056(6) 90. 90. 90.,293,A2B2X7,Disamarium dititanate,,,6.35,2014,01-083-4420,,
191622,F d -3 m Z,Y2 (Ti2 O7),Ca2Nb2O7,"Journal of Alloys and Compounds (2014) 605,  p. 63-70",10.1002(6) 10.1002(6) 10.1002(6) 90. 90. 90.,293,A2B2X7,Diyttrium dititanate,,,4.97,2014,01-083-4421,,
192587,F d -3 m Z,Pr2 (Sb Fe) O7,Ca2Nb2O7,"Journal of Alloys and Compounds (2015) 618,  p. 635-642",10.4091(1) 10.4091(1) 10.4091(1) 90. 90. 90.,293,A2B2X7,Dipraseodymium antimony iron heptaoxide,,,6.73,2015,01-083-5263,,
192588,F d -3 m Z,Nd2 (Sb Fe) O7,Ca2Nb2O7,"Journal of Alloys and Compounds (2015) 618,  p. 635-642",10.3758(1) 10.3758(1) 10.3758(1) 90. 90. 90.,293,A2B2X7,Dineodymium antimony iron heptaoxide,,,6.87,2015,01-083-5264,,
192589,F d -3 m Z,Sm2 (Sb Fe) O7,Ca2Nb2O7,"Journal of Alloys and Compounds (2015) 618,  p. 635-642",10.3401(1) 10.3401(1) 10.3401(1) 90. 90. 90.,293,A2B2X7,Disamarium antimony iron heptaoxide,,,7.09,2015,01-083-5265,,
192590,F d -3 m Z,Eu2 (Sb Fe) O7,Ca2Nb2O7,"Journal of Alloys and Compounds (2015) 618,  p. 635-642",10.3159(2) 10.3159(2) 10.3159(2) 90. 90. 90.,293,A2B2X7,Dieuropium antimony iron heptaoxide,,,7.18,2015,01-083-5266,,
192591,F d -3 m Z,Gd2 (Sb Fe) O7,Ca2Nb2O7,"Journal of Alloys and Compounds (2015) 618,  p. 635-642",10.2740(1) 10.2740(1) 10.2740(1) 90. 90. 90.,293,A2B2X7,Digadolinium antimony iron heptaoxide,,,7.4,2015,01-083-5267,,
192592,F d -3 m Z,Tb2 (Sb Fe) O7,Ca2Nb2O7,"Journal of Alloys and Compounds (2015) 618,  p. 635-642",10.2596(7) 10.2596(7) 10.2596(7) 90. 90. 90.,293,A2B2X7,Diterbium antimony iron heptaoxide,,,7.47,2015,01-083-5268,,
192593,F d -3 m Z,Dy2 (Sb Fe) O7,Ca2Nb2O7,"Journal of Alloys and Compounds (2015) 618,  p. 635-642",10.2410(3) 10.2410(3) 10.2410(3) 90. 90. 90.,293,A2B2X7,Didysprosium antimony iron heptaoxide,,,7.6,2015,01-083-5269,,
192594,F d -3 m Z,Y2 (Sb Fe) O7,Ca2Nb2O7,"Journal of Alloys and Compounds (2015) 618,  p. 635-642",10.2081(1) 10.2081(1) 10.2081(1) 90. 90. 90.,293,A2B2X7,Diyttrium antimony iron heptaoxide,,,5.84,2015,01-083-5270,,
192595,F d -3 m Z,Ho2 (Sb Fe) O7,Ca2Nb2O7,"Journal of Alloys and Compounds (2015) 618,  p. 635-642",10.2083(1) 10.2083(1) 10.2083(1) 90. 90. 90.,293,A2B2X7,Diholmium antimony iron heptaoxide,,,7.74,2015,01-083-5271,,
192596,F d -3 m Z,Er2 (Sb Fe) O7,Ca2Nb2O7,"Journal of Alloys and Compounds (2015) 618,  p. 635-642",10.1992(1) 10.1992(1) 10.1992(1) 90. 90. 90.,293,A2B2X7,Dierbium antimony iron heptaoxide,,,7.81,2015,01-083-5272,,
192597,F d -3 m Z,Yb2 (Sb Fe) O7,Ca2Nb2O7,"Journal of Alloys and Compounds (2015) 618,  p. 635-642",10.1635(1) 10.1635(1) 10.1635(1) 90. 90. 90.,293,A2B2X7,Diytterbium antimony iron heptaoxide,,,8.04,2015,01-083-5273,,
192795,F d -3 m Z,(Bi1.5 Mg0.5) (Mg0.5 Nb1.5) O7,Ca2Nb2O7,"Journal of Alloys and Compounds (2014) 615,  p. 433-439",10.5580 10.5580 10.5580 90. 90. 90.,293,A2B2X7,Bismuth magnesium niobium oxide (1.5/1/1.5/7),,,6.65,2014,01-083-5470,,
192796,F d -3 m Z,(Bi1.6 Mg0.4) (Mg0.4 Zn0.1333 Nb1.4667) O7,Ca2Nb2O7,"Journal of Alloys and Compounds (2014) 615,  p. 433-439",10.5515 10.5515 10.5515 90. 90. 90.,293,A2B2X7,Bismuth magnesium zinc niobium oxide (1.5/0.8/0.133/1.467/7),,,6.91,2014,01-083-5471,,
192797,F d -3 m Z,(Bi1.7 Mg0.3) (Mg0.3 Zn0.267 Nb1.433) O7,Ca2Nb2O7,"Journal of Alloys and Compounds (2014) 615,  p. 433-439",10.5657 10.5657 10.5657 90. 90. 90.,293,A2B2X7,Bismuth magnesium zinc niobium oxide (1.7/0.6/0.267/1.433/7),,,7.12,2014,01-083-5472,,
193029,F d -3 m Z,Bi1.5 Sb1.5 Cu O7,Bi2Ti2O7,"Comptes Rendus Chimie (2014) 17, (9) p. 899-904",10.42009(3) 10.42009(3) 10.42009(3) 90. 90. 90.,293,A2B2X7,Bismuth antimony(V) copper oxide (1.5/1.5/1/7),,,7.89,2014,01-083-5687,,
193030,F d -3 m Z,Bi1.5 Sb0.75 Nb0.75 Cu O7,Bi2Ti2O7,"Comptes Rendus Chimie (2014) 17, (9) p. 899-904",10.47193(3) 10.47193(3) 10.47193(3) 90. 90. 90.,293,A2B2X7,Bismuth antimony(V) niobium copper oxide (1.5/0.75/0.75/1/7),,,7.52,2014,01-083-5688,,
193031,F d -3 m Z,Bi1.5 Nb1.5 Cu O7,Bi2Ti2O7,"Comptes Rendus Chimie (2014) 17, (9) p. 899-904",10.52679(4) 10.52679(4) 10.52679(4) 90. 90. 90.,293,A2B2X7,Bismuth niobium copper oxide (1.5/1.5/1/7),,,7.16,2014,01-083-5689,,
193859,F d -3 m Z,Pr1.95 (Zr2 O7),Ca2Nb2O7,"Materials Research Express (2014) 1, (2)  Article ID 026109 (p. 1-11)",10.67795(9) 10.67795(9) 10.67795(9) 90. 90. 90.,298,A2B2X7,Praseodymium zirconium oxide (1.95/2/7),,,6.21,2014,01-083-6494,,
195759,F d -3 m Z,Tm2 (Mn2 O7),Ca2Nb2O7,"Inorganic Chemistry (2015) 54, (18) p. 9092-9097",9.84959(9) 9.84959(9) 9.84959(9) 90. 90. 90.,30,A2B2X7,Dithulium heptaoxodimanganate(IV),,,7.78,2015,01-084-6741,,
195795,F d -3 m Z,Nd2 (Ru2 O7),Ca2Nb2O7,"Physical Chemistry Chemical Physics (2015) 17, (36) p. 23667-23673",10.3544(5) 10.3544(5) 10.3544(5) 90. 90. 90.,300,A2B2X7,Dineodymium heptaoxodiruthenate(IV),,,7.21,2015,01-084-6777,,
195796,F d -3 m Z,Nd2 (Ru2 O7),Ca2Nb2O7,"Physical Chemistry Chemical Physics (2015) 17, (36) p. 23667-23673",10.3440(3) 10.3440(3) 10.3440(3) 90. 90. 90.,200,A2B2X7,Dineodymium heptaoxodiruthenate(IV),,,7.23,2015,01-084-6778,,
195797,F d -3 m Z,Nd2 (Ru2 O7),Ca2Nb2O7,"Physical Chemistry Chemical Physics (2015) 17, (36) p. 23667-23673",10.3412(2) 10.3412(2) 10.3412(2) 90. 90. 90.,160,A2B2X7,Dineodymium heptaoxodiruthenate(IV),,,7.24,2015,01-084-6779,,
195798,F d -3 m Z,Nd2 (Ru2 O7),Ca2Nb2O7,"Physical Chemistry Chemical Physics (2015) 17, (36) p. 23667-23673",10.3420(4) 10.3420(4) 10.3420(4) 90. 90. 90.,130,A2B2X7,Dineodymium heptaoxodiruthenate(IV),,,7.24,2015,01-084-6780,,
195799,F d -3 m Z,Nd2 (Ru2 O7),Ca2Nb2O7,"Physical Chemistry Chemical Physics (2015) 17, (36) p. 23667-23673",10.3394(3) 10.3394(3) 10.3394(3) 90. 90. 90.,100,A2B2X7,Dineodymium heptaoxodiruthenate(IV),,,7.24,2015,01-084-6781,,
195800,F d -3 m Z,Nd2 (Ru2 O7),Ca2Nb2O7,"Physical Chemistry Chemical Physics (2015) 17, (36) p. 23667-23673",10.3373(2) 10.3373(2) 10.3373(2) 90. 90. 90.,50,A2B2X7,Dineodymium heptaoxodiruthenate(IV),,,7.25,2015,01-084-6782,,
195801,F d -3 m Z,Nd2 (Ru2 O7),Ca2Nb2O7,"Physical Chemistry Chemical Physics (2015) 17, (36) p. 23667-23673",10.3388(3) 10.3388(3) 10.3388(3) 90. 90. 90.,10,A2B2X7,Dineodymium heptaoxodiruthenate(IV),,,7.24,2015,01-084-6783,,
195923,F d -3 m Z,(Ca1.78 U0.22) ((Nb1.2 Ti0.8) O6 (O H)),K1-xNb2O7(OH)1+y,"Acta Geologica Sinica (English Edition) (2014) 88, (3) p. 748-753",10.381(4) 10.381(4) 10.381(4) 90. 90. 90.,293,A2B2X7,Calcium uranium niobium titanium oxide hydroxide (1.78/0.22/1.2/0.8/6/1),Pyrochlore Group,Pyrochlore Supergroup,4.59,2014,01-084-6893,,
195975,F d -3 m Z,Y2 ((Fe Sb) O7),Ca2Nb2O7,"Journal of Alloys and Compounds (2016) 656,  p. 226-236",10.223 10.223 10.223 90. 90. 90.,293,A2B2X7,Diyttrium heptaoxoferroantimonate,,,5.81,2016,01-084-6945,,
195976,F d -3 m Z,Dy2 ((Fe Sb) O7),Ca2Nb2O7,"Journal of Alloys and Compounds (2016) 656,  p. 226-236",10.261 10.261 10.261 90. 90. 90.,293,A2B2X7,Didysprosium heptaoxoferroantimonate,,,7.56,2016,01-084-6946,,
195978,F d -3 m Z,Bi2 ((Fe Sb) O7),Ca2Nb2O7,"Journal of Alloys and Compounds (2016) 656,  p. 226-236",10.457 10.457 10.457 90. 90. 90.,293,A2B2X7,Dibismuth heptaoxoferroantimonate,,,8.22,2016,01-084-6948,,
196405,F d -3 m Z,Eu2 (Ti2 O7),Ca2Nb2O7,"Journal of Luminescence (2016) 169,  p. 359-366",10.207(3) 10.207(3) 10.207(3) 90. 90. 90.,293,A2B2X7,Dieuropium heptaoxodititanate,,,6.39,2016,01-084-7360,,
196406,F d -3 m Z,Gd2 (Ti2 O7),Ca2Nb2O7,"Journal of Luminescence (2016) 169,  p. 359-366",10.186(4) 10.186(4) 10.186(4) 90. 90. 90.,293,A2B2X7,Digadolium heptaoxodititanate,,,6.57,2016,01-084-7361,,
196407,F d -3 m Z,Y2 (Ti2 O7),Ca2Nb2O7,"Journal of Luminescence (2016) 169,  p. 359-366",10.094(6) 10.094(6) 10.094(6) 90. 90. 90.,293,A2B2X7,Diyttrium heptaoxodititanate,,,4.98,2016,01-084-7362,,
196408,F d -3 m Z,Gd Eu (Ti2 O7),Ca2Nb2O7,"Journal of Luminescence (2016) 169,  p. 359-366",10.197(6) 10.197(6) 10.197(6) 90. 90. 90.,293,A2B2X7,Gadolinium europium heptaoxodititanate,,,6.48,2016,01-084-7363,,
196409,F d -3 m Z,Y Eu (Ti2 O7),Ca2Nb2O7,"Journal of Luminescence (2016) 169,  p. 359-366",10.157(4) 10.157(4) 10.157(4) 90. 90. 90.,293,A2B2X7,Yttrium europium heptaoxodititanate,,,5.69,2016,01-084-7364,,
200797,F d -3 m Z,Eu2 Ti2 O7,Ca2Nb2O7,"Journal of Solid State Chemistry (2024) 333,   Article ID 124632",10.2055 10.2055 10.2055 90. 90. 90.,293,A2B2X7,Dieuropium dititanate,,,6.4,2024,,,
201277,F d -3 m Z,Nd Zr O3.5,Ca2Nb2O7,"Physica Status Solidi B: Basic Solid State Physics (1980) 101,  p. 765-774",10.6836 10.6836 10.6836 90. 90. 90.,293,A2B2X7,Neodymium(III) zirconium(IV) oxide (1/1/3.5),,,6.35,1980,01-084-0457,,
201296,F d -3 m Z,Gd2 Ti2 O7,Ca2Nb2O7,"Journal of Alloys and Compounds (2024) 990,   Article ID 174249",10.1894(8) 10.1894(8) 10.1894(8) 90. 90. 90.,1073,A2B2X7,Digadolinium dititanate,,,6.56,2024,,,
201307,F d -3 m Z,Gd2 Ti2 O7,Ca2Nb2O7,"Journal of Alloys and Compounds (2024) 990,   Article ID 174249",10.1894(8) 10.1894(8) 10.1894(8) 90. 90. 90.,1273,A2B2X7,Digadolinium dititanate,,,6.56,2024,,,
201312,F d -3 m Z,Gd2 Ti2 O7,Ca2Nb2O7,"Journal of Alloys and Compounds (2024) 990,   Article ID 174249",10.1855(4) 10.1855(4) 10.1855(4) 90. 90. 90.,1473,A2B2X7,Digadolinium dititanate,,,6.57,2024,,,
201864,F d -3 m Z,Gd2 Ga Sb O7,Ca2Nb2O7,"Journal of Physics and Chemistry of Solids (1984) 45,  p. 447-448",10.269(1) 10.269(1) 10.269(1) 90. 90. 90.,293,A2B2X7,Digadolinium gallium antimony oxide,,,7.58,1984,01-084-0941,,
202346,F d -3 m Z,Bi2 (Pt2 O7),Ca2Nb2O7,"Journal of the Less-Common Metals (1987) 135,  p. 257-268",10.371(7) 10.371(7) 10.371(7) 90. 90. 90.,293,A2B2X7,Dibismuth(V) diplatinate,,,10.96,1987,01-084-1380,,
202442,F d -3 m Z,(Cd Nd) (Ti Sb) O7,Ca2Nb2O7,"Inorganica Chimica Acta (1987) 140,  p. 145-146",10.2916(2) 10.2916(2) 10.2916(2) 90. 90. 90.,293,A2B2X7,Cadmium neodymium titanium antimony oxide,,,6.56,1987,01-084-1473,,
202443,F d -3 m Z,(Cd Gd) (Ti Sb) O7,Ca2Nb2O7,"Inorganica Chimica Acta (1987) 140,  p. 145-146",10.2414(1) 10.2414(1) 10.2414(1) 90. 90. 90.,293,A2B2X7,Cadmium gadolinium titanium antimony oxide,,,6.82,1987,01-084-1474,,
202444,F d -3 m Z,(Cd Yb) (Ti Sb) O7,Ca2Nb2O7,"Inorganica Chimica Acta (1987) 140,  p. 145-146",10.1617(3) 10.1617(3) 10.1617(3) 90. 90. 90.,293,A2B2X7,Cadmium ytterbium titanium antimony oxide,,,7.18,1987,01-084-1475,,
202445,F d -3 m Z,(Na0.5 Nd1.5) (Ti Sb) O7,Ca2Nb2O7,"Inorganica Chimica Acta (1987) 140,  p. 145-146",10.3332(3) 10.3332(3) 10.3332(3) 90. 90. 90.,293,A2B2X7,Sodium neodymium titanium antimony oxide (.5/1.5/1/1/7),,,6.13,1987,01-084-1476,,
202446,F d -3 m Z,(Na0.5 Sm1.5) (Ti Sb) O7,Ca2Nb2O7,"Inorganica Chimica Acta (1987) 140,  p. 145-146",10.2597(3) 10.2597(3) 10.2597(3) 90. 90. 90.,293,A2B2X7,Sodium samarium titanium antimony oxide (.5/1.5/1/1/7),,,6.38,1987,01-084-1477,,
202447,F d -3 m Z,(Na0.5 Gd1.5) (Ti Sb) O7,Ca2Nb2O7,"Inorganica Chimica Acta (1987) 140,  p. 145-146",10.2467(4) 10.2467(4) 10.2467(4) 90. 90. 90.,293,A2B2X7,Sodium gadolinium titanium antimony oxide (.5/1.5/1/1/7),,,6.53,1987,01-084-1478,,
