Repository: rben24/HECPyrochlore

# HEC Pyrochlore Oxide Property Predictor

Machine-learning pipeline for predicting **lattice parameter**, **thermal conductivity**,
and **Vickers hardness** of high-entropy pyrochlore oxides (A₂B₂O₇) from composition alone.

> **Note on this README:** the sections below were reconstructed by reading the actual
> code (`src/`, `models/`) rather than relying on module docstrings, several of which are
> out of date. Where the code and its own comments disagree, the code's behavior is what's
> documented here, and the discrepancy is flagged in [Known Inconsistencies](#known-inconsistencies--stale-docs).

---

File: data/raw/HECPyrochlore_latt_data_ICSD.csv (part 7 of 7)
CollectionCode,HMS,StructuredFormula,StructureType,Reference,CellParameter,Temperature,ANXFormula,ChemicalName,MineralGroup,MineralSuperGroup,CalculatedDensity(g/cm3),PublicationYear,Pdf,DOI or Link,
253760,F d -3 m Z,Ca Y (Y0.45 Eu0.05 Nb1.5 O7),Ca2Nb2O7,"ChemistrySelect (2016) 1, (13) p. 3413-3422",10.4618(2) 10.4618(2) 10.4618(2) 90. 90. 90.,293,A2B2X7,Calcium yttrium diniobate-(Eu:0.05),,,4.96,2016,01-086-2531,,
253761,F d -3 m Z,Ca Y (Y0.35 Eu0.15 Nb1.5 O7),Ca2Nb2O7,"ChemistrySelect (2016) 1, (13) p. 3413-3422",10.4689(2) 10.4689(2) 10.4689(2) 90. 90. 90.,293,A2B2X7,Calcium yttrium diniobate-(Eu:0.15),,,5.03,2016,01-086-2532,,
253762,F d -3 m Z,Ca Y (Y0.25 Eu0.25 Nb1.5 O7),Ca2Nb2O7,"ChemistrySelect (2016) 1, (13) p. 3413-3422",10.4747(2) 10.4747(2) 10.4747(2) 90. 90. 90.,293,A2B2X7,Calcium yttrium diniobate-(Eu:0.25),,,5.09,2016,01-086-2533,,
253763,F d -3 m Z,Ca Y (Y0.125 Eu0.375 Nb1.5 O7),Ca2Nb2O7,"ChemistrySelect (2016) 1, (13) p. 3413-3422",10.4832(2) 10.4832(2) 10.4832(2) 90. 90. 90.,293,A2B2X7,Calcium yttrium diniobate-(Eu:0.375),,,5.17,2016,01-086-2534,,
253764,F d -3 m Z,Ca Y (Y0 Eu0.5 Nb1.5 O7),Ca2Nb2O7,"ChemistrySelect (2016) 1, (13) p. 3413-3422",10.4890(2) 10.4890(2) 10.4890(2) 90. 90. 90.,293,A2B2X7,Calcium yttrium diniobate-(Eu:0.5),,,5.25,2016,01-086-2535,,
253765,F d -3 m Z,(Ca Y0.875 Eu0.125) (Y0 Eu0.5 Nb1.5 O7),Ca2Nb2O7,"ChemistrySelect (2016) 1, (13) p. 3413-3422",10.4991(2) 10.4991(2) 10.4991(2) 90. 90. 90.,293,A2B2X7,Calcium yttrium diniobate-(Eu:0.625),,,5.33,2016,01-086-2536,,
257465,F d -3 m Z,La2 Y0.6667 Zr0.6667 Nb0.6667 O7,Ca2Nb2O7,"New Journal of Chemistry (2017) 41, (1) p. 245-255",10.80698 10.80698 10.80698 90. 90. 90.,293,A2B2X7,Lanthanum yttrium zirconium nyobium oxide,,,6.02,2017,01-086-3967,,
257466,F d -3 m Z,Nd2 Y0.6667 Zr0.6667 Nb0.6667 O7,Ca2Nb2O7,"New Journal of Chemistry (2017) 41, (1) p. 245-255",10.68908 10.68908 10.68908 90. 90. 90.,293,A2B2X7,Neodymium yttrium zirconium nyobium oxide,,,6.34,2017,01-086-3968,,
257467,F d -3 m Z,Sm2 Y0.6667 Zr0.6667 Nb0.6667 O7,Ca2Nb2O7,"New Journal of Chemistry (2017) 41, (1) p. 245-255",10.62310 10.62310 10.62310 90. 90. 90.,293,A2B2X7,Samarium yttrium zirconium nyobium oxide,,,6.59,2017,01-086-3969,,
257687,F d -3 m Z,Nd2 Hf2 O7,Ca2Nb2O7,"Physical Review B: Condensed Matter and Materials Physics (2015) 92, (18)  Article ID 184418 (p. 1-10)",10.6389(1) 10.6389(1) 10.6389(1) 90. 90. 90.,0.6,A2B2X7,Neodymium hafnate,,,8.35,2015,01-086-4164,,
258277,F d -3 m Z,Gd2 (Hf1.6 Ti0.4) O7,Ca2Nb2O7,"Journal of Materials Science (2017) 52, (20) p. 11933-11946",10.42488(2) 10.42488(2) 10.42488(2) 90. 90. 90.,293,A2B2X7,Gadolinium hafnate titanate,,,8.57,2017,01-086-4674,,
258279,F d -3 m Z,Gd2 (Hf0.8 Ti1.2) O7,Ca2Nb2O7,"Journal of Materials Science (2017) 52, (20) p. 11933-11946",10.32151(1) 10.32151(1) 10.32151(1) 90. 90. 90.,293,A2B2X7,Gadolinium hafnate titanate,,,7.57,2017,01-086-4675,,
258280,F d -3 m Z,Gd2 (Hf0.4 Ti1.6) O7,Ca2Nb2O7,"Journal of Materials Science (2017) 52, (20) p. 11933-11946",10.27171(4) 10.27171(4) 10.27171(4) 90. 90. 90.,293,A2B2X7,Gadolinium hafnate titanate,,,7.04,2017,01-086-4676,,
258281,F d -3 m Z,Gd2 Ti2 O7,Ca2Nb2O7,"Journal of Materials Science (2017) 52, (20) p. 11933-11946",10.20606(4) 10.20606(4) 10.20606(4) 90. 90. 90.,293,A2B2X7,Gadolinium titanate,,,6.53,2017,01-086-4677,,
258282,F d -3 m Z,Gd2 Hf2 O7,Ca2Nb2O7,"Journal of Materials Science (2017) 52, (20) p. 11933-11946",10.49404(2) 10.49404(2) 10.49404(2) 90. 90. 90.,293,A2B2X7,Gadolinium hafnate,,,9.01,2017,01-086-4678,,
258283,F d -3 m Z,Gd2 (Hf1.6 Ti0.4) O7,Ca2Nb2O7,"Journal of Materials Science (2017) 52, (20) p. 11933-11946",10.42064(3) 10.42064(3) 10.42064(3) 90. 90. 90.,293,A2B2X7,Gadolinium hafnate titanate,,,8.58,2017,01-086-4679,,
258284,F d -3 m Z,Gd2 (Hf1.2 Ti0.8) O7,Ca2Nb2O7,"Journal of Materials Science (2017) 52, (20) p. 11933-11946",10.36858(1) 10.36858(1) 10.36858(1) 90. 90. 90.,293,A2B2X7,Gadolinium hafnate titanate,,,8.09,2017,01-086-4680,,
258285,F d -3 m Z,Gd2 (Hf0.8 Ti1.2) O7,Ca2Nb2O7,"Journal of Materials Science (2017) 52, (20) p. 11933-11946",10.31717(2) 10.31717(2) 10.31717(2) 90. 90. 90.,293,A2B2X7,Gadolinium hafnate titanate,,,7.58,2017,01-086-4681,,
258286,F d -3 m Z,Gd2 Ti2 O7,Ca2Nb2O7,"Journal of Materials Science (2017) 52, (20) p. 11933-11946",10.2092(6) 10.2092(6) 10.2092(6) 90. 90. 90.,293,A2B2X7,Gadolinium titanate,,,6.52,2017,01-086-4682,,
258388,F d -3 m Z,Y2 Ga Sb O7,Ca2Nb2O7,"Journal of Alloys and Compounds (2017) 714,  p. 318-330",10.1777(1) 10.1777(1) 10.1777(1) 90. 90. 90.,293,A2B2X7,Yttrium gallium antimonate(V),,,6.06,2017,01-086-4774,,
258907,F d -3 m Z,(Sm2 Zr2) O7,Ca2Nb2O7,"Journal of Solid State Chemistry (2017) 255,  p. 121-128",10.5774(1) 10.5774(1) 10.5774(1) 90. 90. 90.,293,A2B2X7,Disamarium dizirconate,,,6.68,2017,01-086-5239,,
258908,F d -3 m Z,(Sm1.9 Sc0.1 Zr1.9 Ce0.1) O7,Ca2Nb2O7,"Journal of Solid State Chemistry (2017) 255,  p. 121-128",10.5758(2) 10.5758(2) 10.5758(2) 90. 90. 90.,293,A2B2X7,Samarium scandium zirconium cerium oxide (1.9/0.1/1.9/0.1/7),,,6.62,2017,01-086-5240,,
258909,F d -3 m Z,(Sm1.8 Sc0.18 Ce0.02 Zr1.8 Ce0.18 Sc0.02) O7,Ca2Nb2O7,"Journal of Solid State Chemistry (2017) 255,  p. 121-128",10.5718(2) 10.5718(2) 10.5718(2) 90. 90. 90.,293,A2B2X7,Samarium scandium zirconium cerium oxide (1.8/0.2/1.8/0.2/7),,,6.56,2017,01-086-5241,,
258910,F d -3 m Z,(Sm1.7 Sc0.24 Ce0.06 Zr1.7 Ce0.24 Sc0.06) O7,Ca2Nb2O7,"Journal of Solid State Chemistry (2017) 255,  p. 121-128",10.5680(2) 10.5680(2) 10.5680(2) 90. 90. 90.,293,A2B2X7,Samarium scandium zirconium cerium oxide (1.7/0.3/1.7/0.3/7),,,6.51,2017,01-086-5242,,
258911,F d -3 m Z,(Sm1.6 Sc0.27 Ce0.13 Zr1.6 Ce0.27 Sc0.13) O7,Ca2Nb2O7,"Journal of Solid State Chemistry (2017) 255,  p. 121-128",10.5600(4) 10.5600(4) 10.5600(4) 90. 90. 90.,293,A2B2X7,Samarium scandium zirconium cerium oxide (1.6/0.4/1.6/0.4/7),,,6.46,2017,01-086-5243,,
259018,F d -3 m Z,Pb2 Co2 O7,Ca2Nb2O7,"Inorganic Chemistry (2017) 56, (19) p. 11676-11680",9.95776(2) 9.95776(2) 9.95776(2) 90. 90. 90.,293,A2B2X7,Dilead(III/IV) dicobalt(III/IV) oxide,,,8.67,2017,01-086-5339,,
259149,F d -3 m Z,Nd2 Zr2 O7,Ca2Nb2O7,"Physical Review B: Condensed Matter and Materials Physics (2015) 92, (22)  Article ID 224430 (p. 1-12)",10.6611(1) 10.6611(1) 10.6611(1) 90. 90. 90.,5,A2B2X7,Neodymium zirconium oxide (2/2/7),,,6.39,2015,01-086-5450,,
259150,F d -3 m Z,Nd2 Zr2 O7,Ca2Nb2O7,"Physical Review B: Condensed Matter and Materials Physics (2015) 92, (22)  Article ID 224430 (p. 1-12)",10.6735(7) 10.6735(7) 10.6735(7) 90. 90. 90.,290,A2B2X7,Neodymium zirconium oxide (2/2/7),,,6.36,2015,01-086-5451,,
259364,F d -3 m Z,Nd2 Ir2 O7,Ca2Nb2O7,"Physical Review B (2016) 94, (16)  Article ID 161102 (p. 1-5)",10.3683(2) 10.3683(2) 10.3683(2) 90. 90. 90.,293,A2B2X7,Neodymium iridium(IV) oxide (2/2/7),,,9.38,2016,01-086-5646,,
261415,F d -3 m Z,Sm2 Zr2 O7,Ca2Nb2O7,"Inorganic Chemistry (2011) 50, (6) p. 2354-2365",10.6305(2) 10.6305(2) 10.6305(2) 90. 90. 90.,293,A2B2X7,Disamarium dizirconate,,,6.58,2011,01-080-7325,,
261758,F d -3 m Z,Gd2 Zr2 O7,Ca2Nb2O7,"Journal of Solid State Chemistry (2011) 184, (7) p. 1695-1698",10.5249(2) 10.5249(2) 10.5249(2) 90. 90. 90.,4,A2B2X7,Digadolinium dizirconate,,,6.94,2011,01-080-7637,,
261759,F d -3 m Z,Gd2 Zr2 O7,Ca2Nb2O7,"Journal of Solid State Chemistry (2011) 184, (7) p. 1695-1698",10.54010(4) 10.54010(4) 10.54010(4) 90. 90. 90.,295,A2B2X7,Digadolinium dizirconate,,,6.91,2011,01-080-7638,,
261854,F d -3 m Z,Nd2 Zr2 O7,Ca2Nb2O7,"Journal of Solid State Chemistry (2011) 184, (8) p. 2108-2113",10.6424(1) 10.6424(1) 10.6424(1) 90. 90. 90.,293,A2B2X7,Dineodymium dizirconate,,,6.42,2011,01-080-7712,,
261855,F d -3 m Z,Ho0.2 Nd1.8 Zr2 O7,Ca2Nb2O7,"Journal of Solid State Chemistry (2011) 184, (8) p. 2108-2113",10.6049(2) 10.6049(2) 10.6049(2) 90. 90. 90.,293,A2B2X7,Holmium neodymium zirconate (0.2/1.8/2),,,6.54,2011,01-080-7713,,
261856,F d -3 m Z,Ho0.4 Nd1.6 Zr2 O7,Ca2Nb2O7,"Journal of Solid State Chemistry (2011) 184, (8) p. 2108-2113",10.5871(1) 10.5871(1) 10.5871(1) 90. 90. 90.,293,A2B2X7,Holmium neodymium zirconate (0.4/1.6/2),,,6.62,2011,01-080-7714,,
261857,F d -3 m Z,Ho0.6 Nd1.4 Zr2 O7,Ca2Nb2O7,"Journal of Solid State Chemistry (2011) 184, (8) p. 2108-2113",10.5652(2) 10.5652(2) 10.5652(2) 90. 90. 90.,293,A2B2X7,Holmium neodymium zirconate (0.6/1.4/2),,,6.71,2011,01-080-7715,,
261858,F d -3 m Z,Ho0.8 Nd1.2 Zr2 O7,Ca2Nb2O7,"Journal of Solid State Chemistry (2011) 184, (8) p. 2108-2113",10.5607(3) 10.5607(3) 10.5607(3) 90. 90. 90.,293,A2B2X7,Holmium neodymium zirconate (0.8/1.2/2),,,6.76,2011,01-080-7716,,
261859,F d -3 m Z,Ho0.9 Nd1.1 Zr2 O7,Ca2Nb2O7,"Journal of Solid State Chemistry (2011) 184, (8) p. 2108-2113",10.5563(3) 10.5563(3) 10.5563(3) 90. 90. 90.,293,A2B2X7,Holmium neodymium zirconate (0.9/1.1/2),,,6.79,2011,01-080-7717,,
261860,F d -3 m Z,Ho Nd Zr2 O7,Ca2Nb2O7,"Journal of Solid State Chemistry (2011) 184, (8) p. 2108-2113",10.5093(3) 10.5093(3) 10.5093(3) 90. 90. 90.,293,A2B2X7,Holmium neodymium zirconate (1/1/2),,,6.91,2011,01-080-7718,,
264486,F d -3 m Z,Gd2 Ge2 O7,Ca2Nb2O7,"Physical Review B (2016) 94, (21)  Article ID 214429 (p. 1-9)",9.9985(1) 9.9985(1) 9.9985(1) 90. 90. 90.,293,A2B2X7,Digadolinium digermanate(IV),,,7.6,2016,01-086-9330,,
264487,F d -3 m Z,Gd2 Pt2 O7,Ca2Nb2O7,"Physical Review B (2016) 94, (21)  Article ID 214429 (p. 1-9)",10.2595(9) 10.2595(9) 10.2595(9) 90. 90. 90.,293,A2B2X7,Digadolinium diplatinate(IV),,,10.05,2016,01-086-9331,,
264719,F d -3 m Z,Gd2 Ti2 O7,Ca2Nb2O7,"Advanced Powder Technology (2017) 28, (5) p. 1382-1390",10.186(4) 10.186(4) 10.186(4) 90. 90. 90.,293,A2B2X7,Digadolinium dititanate(IV),,,6.56,2017,01-086-9417,,
264720,F d -3 m Z,(Gd1.9 Eu0.1) Ti2 O7,Ca2Nb2O7,"Advanced Powder Technology (2017) 28, (5) p. 1382-1390",10.187(2) 10.187(2) 10.187(2) 90. 90. 90.,293,A2B2X7,Gadolinium europium titanium oxide (1.9/0.1/2/7),,,6.55,2017,01-086-9418,,
264721,F d -3 m Z,(Gd1.8 Eu0.2) Ti2 O7,Ca2Nb2O7,"Advanced Powder Technology (2017) 28, (5) p. 1382-1390",10.188(7) 10.188(7) 10.188(7) 90. 90. 90.,293,A2B2X7,Gadolinium europium titanium oxide (1.8/0.2/2/7),,,6.55,2017,01-086-9419,,
264722,F d -3 m Z,(Gd1.5 Eu0.5) Ti2 O7,Ca2Nb2O7,"Advanced Powder Technology (2017) 28, (5) p. 1382-1390",10.191(2) 10.191(2) 10.191(2) 90. 90. 90.,293,A2B2X7,Gadolinium europium titanium oxide (1.8/0.2/2/7),,,6.52,2017,01-086-9420,,
264723,F d -3 m Z,(Gd Eu) Ti2 O7,Ca2Nb2O7,"Advanced Powder Technology (2017) 28, (5) p. 1382-1390",10.197(6) 10.197(6) 10.197(6) 90. 90. 90.,293,A2B2X7,Gadolinium europium titanium oxide (1/1/2/7),,,6.47,2017,01-086-9421,,
264724,F d -3 m Z,Eu2 Ti2 O7,Ca2Nb2O7,"Advanced Powder Technology (2017) 28, (5) p. 1382-1390",10.207(3) 10.207(3) 10.207(3) 90. 90. 90.,293,A2B2X7,Dieuropium dititanium heptaoxide,,,6.39,2017,01-086-9422,,
290027,F d -3 m Z,Fe (Fe Bi) Sb O7,Ca2Nb2O7,"International Journal of Photoenergy (2012) 2012,   Article ID 301954 (p. 1-11)",10.410297 10.410297 10.410297 90. 90. 90.,295,A2B2X7,Diiron(III) bismuth antimony heptaoxide,,,6.53,2012,01-082-3654,,
290327,F d -3 m Z,Pr2 Mo1.73 Sc0.27 O6.97,Ca2Nb2O7,"Acta Crystallographica, Section E: Structure Reports Online (2012) 68, (12) p. i92",10.5271(3) 10.5271(3) 10.5271(3) 90.00 90.00 90.00,293,A2B2X7,Praseodymium molybdenum scandium oxide (2/1.73/0.27/6.97),,,6.51,2012,01-082-9749,,
291026,F d -3 m Z,Dy2 Mo2 O7,Ca2Nb2O7,"Physical Review B: Condensed Matter and Materials Physics (2001) 63, (14)  Article ID 144425 (p. 1-5)",10.2728(1) 10.2728(1) 10.2728(1) 90. 90. 90.,300,A2B2X7,Didysprosium dimolybdate(IV),,,7.71,2001,01-084-3957,,
291027,F d -3 m Z,Gd2 Mo2 O7,Ca2Nb2O7,"Physical Review B: Condensed Matter and Materials Physics (2001) 63, (14)  Article ID 144425 (p. 1-5)",10.3356(1) 10.3356(1) 10.3356(1) 90. 90. 90.,300,A2B2X7,Digadolinium dimolybdate(IV),,,7.44,2001,01-084-3958,,
291028,F d -3 m Z,Sm2 Mo2 O7,Ca2Nb2O7,"Physical Review B: Condensed Matter and Materials Physics (2001) 63, (14)  Article ID 144425 (p. 1-5)",10.4196(1) 10.4196(1) 10.4196(1) 90. 90. 90.,300,A2B2X7,Disamarium dimolybdate(IV),,,7.1,2001,01-084-3959,,
291029,F d -3 m Z,(Sm0.9 Sr0.1)2 Mo2 O7,Ca2Nb2O7,"Physical Review B: Condensed Matter and Materials Physics (2001) 63, (14)  Article ID 144425 (p. 1-5)",10.4781(2) 10.4781(2) 10.4781(2) 90. 90. 90.,300,A2B2X7,Samarium strontium dimolybdate (1.8/0.2/1),,,6.84,2001,01-084-3960,,
291030,F d -3 m Z,Nd2 Mo2 O7,Ca2Nb2O7,"Physical Review B: Condensed Matter and Materials Physics (2001) 63, (14)  Article ID 144425 (p. 1-5)",10.4836(2) 10.4836(2) 10.4836(2) 90. 90. 90.,300,A2B2X7,Dineodymium dimolybdate(IV),,,6.83,2001,01-084-3961,,
401783,F d -3 m Z,(Ta0.33 Ti0.67)2 Sm2 O7,Ca2Nb2O7,"Zeitschrift fuer Naturforschung, B: A Journal of Chemical Sciences (1995) 50,  p. 1340-1342",10.385(2) 10.385(2) 10.385(2) 90. 90. 90.,293,A2B2X7,Tantalum titanium samarium oxide (0.66/1.34/2/7),,,7.07,1995,01-085-0124,,
402456,F d -3 m Z,Nd2 Pt2 O7,Ca2Nb2O7,"Zeitschrift fuer Kristallographie (1997) 212,  p. 137",10.4041(14) 10.4041(14) 10.4041(14) 90. 90. 90.,297,A2B2X7,Dineodymium diplatinum(IV) oxide,,,9.33,1997,01-086-1826,,
416601,F d -3 m Z,Bi1.56 Co0.96 Nb1.48 O7,Bi2Ti2O7,"European Journal of Inorganic Chemistry (2006) 2006, (23) p. 4908-4914",10.5475(5) 10.5475(5) 10.5475(5) 90. 90. 90.,293,A2B2X7,Bismuth cobalt niobium oxide (1.56/0.96/1.48/7),,,7.16,2006,01-076-4991,,
420818,F d -3 m Z,Hg2 (Ru2 O7),Ca2Nb2O7,"Journal of Materials Chemistry (2007) 17,  p. 1356-1360",10.20109(9) 10.20109(9) 10.20109(9) 90. 90. 90.,293,A2B2X7,Dimercury diruthenate(V),,,8.95,2007,01-078-9240,,
420822,F d -3 m Z,Ce2 (Zr2 O7),Ca2Nb2O7,"Chemistry of Materials (2009) 21,  p. 5848-5859",10.69238(33) 10.69238(33) 10.69238(33) 90. 90. 90.,300,A2B2X7,Dicerium dizirconate,,,6.25,2009,01-078-9243,,
429190,F d -3 m Z,(Pr1.98 Zr0.02) (Zr2 O7.01),Ca2Nb2O7,"Journal of Crystal Growth (2014) 402,  p. 291-298",10.694711(3) 10.694711 10.694711 90. 90. 90.,293,A2B2X7,Praseodymium-1.98 zirconium-0.02 heptaoxodizirconate,,,6.25,2014,01-085-3240,,
429191,F d -3 m Z,Pr2 (Zr1.98 Pr0.02) O6.99,Ca2Nb2O7,"Journal of Crystal Growth (2014) 402,  p. 291-298",10.710322(3) 10.710322 10.710322 90. 90. 90.,293,A2B2X7,Praseodymium zirconium oxide (2.02/1.98/6.99),,,6.24,2014,01-085-3241,,
429192,F d -3 m Z,Pr2 (Zr2 O7),Ca2Nb2O7,"Journal of Crystal Growth (2014) 402,  p. 291-298",10.703798(3) 10.703798 10.703798 90. 90. 90.,293,A2B2X7,Dipraseodymium heptaoxodizirconate,,,6.24,2014,01-085-3242,,
759796,F d -3 m Z,Y2 Ir2 O7,Ca2Nb2O7,"Journal of Physical Chemistry C (2019) 123, (20) p. 13036-13046",10.2445 10.2445 10.2445 90. 90. 90.,293,A2B2X7,Diyttrium diiridate(IV),,,8.36,2019,01-087-9133,,
759797,F d -3 m Z,Y2 (Ir1.95 Ti0.05) O7,Ca2Nb2O7,"Journal of Physical Chemistry C (2019) 123, (20) p. 13036-13046",10.242 10.242 10.242 90. 90. 90.,293,A2B2X7,Diyttrium titanium iridate,,,8.27,2019,01-087-9134,,
759798,F d -3 m Z,Y2 (Ir1.9 Ti0.1) O7,Ca2Nb2O7,"Journal of Physical Chemistry C (2019) 123, (20) p. 13036-13046",10.228 10.228 10.228 90. 90. 90.,293,A2B2X7,Diyttrium titanium iridate,,,8.22,2019,01-087-9135,,
759799,F d -3 m Z,Y2 (Ir1.8 Ti0.2) O7,Ca2Nb2O7,"Journal of Physical Chemistry C (2019) 123, (20) p. 13036-13046",10.218 10.218 10.218 90. 90. 90.,293,A2B2X7,Diyttrium titanium iridate,,,8.06,2019,01-087-9136,,
759800,F d -3 m Z,Y2 (Ir1.7 Ti0.3) O7,Ca2Nb2O7,"Journal of Physical Chemistry C (2019) 123, (20) p. 13036-13046",10.212 10.212 10.212 90. 90. 90.,293,A2B2X7,Diyttrium titanium iridate,,,7.89,2019,01-087-9137,,
6124,F d -3 m S,Bi0.40 Cd1.60 (Ta1.867 Cd0.133) O7,Ca2Nb2O7,"Materials Research Bulletin (1974) 9,  p. 1321-1332",10.421 10.421 10.421 90. 90. 90.,293,A2B2X7,Bismuth cadmium tantalum oxide (0.4/1.7/1.9/7),,,8.55,1974,01-070-2012,,
15165,F d -3 m S,La2 (Zr2 O7),Ca2Nb2O7,"Zeitschrift fuer Anorganische und Allgemeine Chemie (1950) (DE) (1970) 375,  p. 152-156",10.786 10.786 10.786 90. 90. 90.,293,A2B2X7,Dilanthanum dizirconate,,,6.06,1970,01-071-2363,,
20847,F d -3 m S,Ho2 Sc Nb O7,Ca2Nb2O7,"Kristallografiya (1982) 27,  p. 601-602",10.332(2) 10.332(2) 10.332(2) 90. 90. 90.,293,A2B2X7,Diholmium scandium niobium oxide,,,6.98,1982,01-073-0018,,
20848,F d -3 m S,Sm2 Sc Ta O7,Ca2Nb2O7,"Kristallografiya (1982) 27,  p. 601-602",10.466(2) 10.466(2) 10.466(2) 90. 90. 90.,293,A2B2X7,Disamarium scandium tantalum oxide,,,7.4,1982,01-073-0019,,
21000,F d -3 m S,Bi1.50 Zn0.50 (Ta1.50 Zn0.50) O7,Ca2Nb2O7,"Materials Research Bulletin (1974) 9,  p. 1321-1332",10.54 10.54 10.54 90. 90. 90.,293,A2B2X7,Bismuth zinc tantalum oxide (1.5/1/1.5/7),,,8.65,1974,01-073-0132,,
22215,F d -3 m S,Tl2 Pt2 O7,Ca2Nb2O7,"Inorganic Chemistry (1968) 7,  p. 141-145",10.132(4) 10.132(4) 10.132(4) 90. 90. 90.,293,A2B2X7,Dithallium(III) diplatinum(IV) oxide,,,11.63,1968,01-073-0430,,
22411,F d -3 m S,Ca2 (Nb2 O7),Ca2Nb2O7,"Zentralblatt fuer Mineralogie, Geologie und Palaeontologie, Teil 1: Kristallographie und Mineralogie (1930) 61,  p. 1-30",10.348(8) 10.348 10.348 90. 90. 90.,293,A2B2X7,Dicalcium diniobate,,,4.53,1930,01-073-0597,,
24225,F d -3 m S,(Na0.375 K0.25 Ca1.125 Ce0.25) (Fe0.38 Nb1.63) O5.95 (O H)0.8 F0.25,,"Zeitschrift fuer Kristallographie (1931) 76,  p. 322-334",10.39(1) 10.39(1) 10.39(1) 90. 90. 90.,293,A2B2X7,Sodium potassium calcium cerium iron(III) niobium oxide hydroxide fluoride (0.38/0.25/1.13/0.25/0.38/1.63/5.95/0.8/0.25),,,4.56,1931,01-073-1716,,
24245,F d -3 m S,Ca2 (Sb2 O6) O,Ca2Nb2O7,"Zeitschrift fuer Kristallographie (1933) 85,  p. 271-296",10.26 10.26 10.26 90. 90. 90.,293,A2B2X7,Calcium diantimonate oxide,Rom�ite Group,Pyrochlore Supergroup,5.36,1933,01-073-1736,,
24246,F d -3 m S,Pb2 Sb2 O7,Ca2Nb2O7,"Zeitschrift fuer Kristallographie (1933) 85,  p. 271-296",10.44 10.44 10.44 90. 90. 90.,293,A2B2X7,Lead diantimonate,,,8.99,1933,01-073-1737,,
27119,F d -3 m S,Sn2 Ta2 O7,Ca2Nb2O7,"Comptes Rendus Hebdomadaires des Seances de l'Academie des Sciences (1955) 240,  p. 2340-2342",10.48 10.48 10.48 90. 90. 90.,293,A2B2X7,Tin tantalum oxide (2/2/7),,,8.21,1955,01-074-1353,,
27120,F d -3 m S,Pb2 Sb2 O7,Ca2Nb2O7,"Comptes Rendus Hebdomadaires des Seances de l'Academie des Sciences (1955) 240,  p. 2340-2342",10.4 10.4 10.4 90. 90. 90.,293,A2B2X7,Lead antimony oxide (2/2/7),,,9.09,1955,01-074-1354,,
27121,F d -3 m S,Ca2 Ta2 O7,Ca2Nb2O7,"Comptes Rendus Hebdomadaires des Seances de l'Academie des Sciences (1955) 240,  p. 2340-2342",10.37 10.37 10.37 90. 90. 90.,293,A2B2X7,Calcium tantalum oxide (2/2/7),,,6.6,1955,01-074-1355,,
27122,F d -3 m S,Cd2 Nb2 O7,Ca2Nb2O7,"Comptes Rendus Hebdomadaires des Seances de l'Academie des Sciences (1955) 240,  p. 2340-2342",10.37 10.37 10.37 90. 90. 90.,293,A2B2X7,Cadmium niobium oxide (2/2/7),,,6.23,1955,01-074-1356,,
27123,F d -3 m S,Cd2 Ta2 O7,Ca2Nb2O7,"Comptes Rendus Hebdomadaires des Seances de l'Academie des Sciences (1955) 240,  p. 2340-2342",10.38 10.38 10.38 90. 90. 90.,293,A2B2X7,Cadmium tantalum oxide (2/2/7),,,8.3,1955,01-074-1357,,
27818,F d -3 m S,(Na2.10 Ca11.21 Sr0.08 Mn0.128 Ce1.67 La0.23 Nd0.23 Y0.064 U0.064) (Nb11.29 Ta0.5 Ti2.53 Zr1.05 Fe0.75) O51.27 (O H)1.26 F3.59,Ca2Nb2O7,"Canadian Mineralogist (1968) 9,  p. 383-402",10.3947(5) 10.3947(5) 10.3947(5) 90. 90. 90.,293,A2B2X7,Sodium calcium strontium manganese cerium lanthanum neodymium yttrium uranium niobium tantalum titanium zirconium iron oxide hydroxide fluoride *,,,4.64,1968,01-085-0791,,
30291,F d -3 m S,Ca Na (Sb2 O6) (O H),,"Zeitschrift fuer Kristallographie (1932) 81,  p. 253-263",10.272(8) 10.272(8) 10.272(8) 90. 90. 90.,293,A2B2X7,Sodium calcium diantimonate hydroxide,,,5.14,1932,01-075-0942,,
33672,F d -3 m S,Cd2 Nb2 O7,Ca2Nb2O7,"Physical Review (1955) 98,  p. 903-909",10.372(1) 10.372(1) 10.372(1) 90. 90. 90.,293,A2B2X7,Dicadmium diniobium oxide,,,6.22,1955,01-076-0173,,
47621,F d -3 m S,La2 Zr2 O7,Ca2Nb2O7,"Materials Science in Semiconductor Processing (2022) 148,   Article ID 106828",10.7787 10.7787 10.7787 90. 90. 90.,293,A2B2X7,Dilanthanum dizirconium heptaoxide,,,6.07,2022,,,
47622,F d -3 m S,(La0.97 Pr0.03)2 Zr2 O7,Ca2Nb2O7,"Materials Science in Semiconductor Processing (2022) 148,   Article ID 106828",10.7807 10.7807 10.7807 90. 90. 90.,293,A2B2X7,"Dilanthanum dizirconium heptaoxide, praseodymium-doped (3%)",,,6.07,2022,,,
49597,F d -3 m S,(La0.2 Sm0.2 Eu0.2 Gd0.2 Yb0.2)2 Zr2 O7,Ca2Nb2O7,"Journal of Alloys and Compounds (2022) 926,   Article ID 166714",10.5763 10.5763 10.5763 90. 90. 90.,293,A2B2X7,Lanthanum samarium europium gadolinium ytterbium dizirconium heptaoxide,,,6.77,2022,,,
49598,F d -3 m S,(La0.2 Nd0.2 Eu0.2 Gd0.2 Yb0.2)2 Zr2 O7,Ca2Nb2O7,"Journal of Alloys and Compounds (2022) 926,   Article ID 166714",10.5858 10.5858 10.5858 90. 90. 90.,293,A2B2X7,Lanthanum neodymium europium gadolinium ytterbium dizirconium heptaoxide,,,6.73,2022,,,
49599,F d -3 m S,(La0.2 Nd0.2 Sm0.2 Gd0.2 Yb0.2)2 Zr2 O7,Ca2Nb2O7,"Journal of Alloys and Compounds (2022) 926,   Article ID 166714",10.5937 10.5937 10.5937 90. 90. 90.,293,A2B2X7,Lanthanum neodymium samarium gadolinium ytterbium dizirconium heptaoxide,,,6.7,2022,,,
49600,F d -3 m S,La2 Zr2 O7,Ca2Nb2O7,"Journal of Alloys and Compounds (2022) 926,   Article ID 166714",10.8082 10.8082 10.8082 90. 90. 90.,293,A2B2X7,Dilanthanum dizirconium heptaoxide,,,6.02,2022,,,
62795,F d -3 m S,Nd2 (Ce0.05 Zr0.95)2 O7,Ca2Nb2O7,"Materials Research Bulletin (1984) 19,  p. 1149-1156",10.687(4) 10.687(4) 10.687(4) 90. 90. 90.,293,A2B2X7,Neodymium cerium zirconium oxide (2/0.1/1.9/7) prepared at 1623 K,,,6.4,1984,01-078-1619,,
69461,F d -3 m S,Tb2 Ti2 O7,Eu2Zr2O7,"Powder Diffraction (1990) 5, (4) p. 229-231",10.1516(2) 10.1516(2) 10.1516(2) 90. 90. 90.,293,A2B2X7,Diterbium dititanium oxide,,,6.67,1990,01-080-1626,,
73787,F d -3 m S,Bi2 (Ru2 O7),Ca2Nb2O7,"Journal of Solid State Chemistry (1993) 102,  p. 106-114",10.2934(1) 10.2934(1) 10.2934(1) 90. 90. 90.,293,A2B2X7,Bismuth diruthenate(IV),,,8.92,1993,01-081-2328,,
73788,F d -3 m S,(Bi1.8 Y0.2) (Ru2 O7),Ca2Nb2O7,"Journal of Solid State Chemistry (1993) 102,  p. 106-114",10.2775(1) 10.2775(1) 10.2775(1) 90. 90. 90.,293,A2B2X7,Bismuth yttrium diruthenate (1.8/0.2/1),,,8.66,1993,01-081-2329,,
73789,F d -3 m S,(Bi1.6 Y0.4) (Ru2 O7),Ca2Nb2O7,"Journal of Solid State Chemistry (1993) 102,  p. 106-114",10.2654(1) 10.2654(1) 10.2654(1) 90. 90. 90.,293,A2B2X7,Bismuth yttrium diruthenate(IV) (1.6/0.4/1),,,8.4,1993,01-081-2330,,
73790,F d -3 m S,(Bi1.5 Y0.5) (Ru2 O7),Ca2Nb2O7,"Journal of Solid State Chemistry (1993) 102,  p. 106-114",10.2592(1) 10.2592(1) 10.2592(1) 90. 90. 90.,293,A2B2X7,Bismuth yttrium diruthenate(IV) (1.5/0.5/1),,,8.27,1993,01-081-2331,,
73791,F d -3 m S,(Bi1.4 Y0.6) (Ru2 O7),Ca2Nb2O7,"Journal of Solid State Chemistry (1993) 102,  p. 106-114",10.2565(1) 10.2565(1) 10.2565(1) 90. 90. 90.,293,A2B2X7,Bismuth yttrium diruthenate(IV) (1.4/0.6/1),,,8.13,1993,01-081-2332,,
73792,F d -3 m S,(Bi1.2 Y0.8) (Ru2 O7),Ca2Nb2O7,"Journal of Solid State Chemistry (1993) 102,  p. 106-114",10.2404(1) 10.2404(1) 10.2404(1) 90. 90. 90.,293,A2B2X7,Bismuth yttrium diruthenate(IV) (1.2/0.8/1),,,7.87,1993,01-081-2333,,
73793,F d -3 m S,(Bi Y) (Ru2 O7),Ca2Nb2O7,"Journal of Solid State Chemistry (1993) 102,  p. 106-114",10.2273(1) 10.2273(1) 10.2273(1) 90. 90. 90.,293,A2B2X7,Bismuth yttrium diruthenate(IV),,,7.6,1993,01-081-2334,,
73794,F d -3 m S,(Bi0.8 Y1.2) (Ru2 O7),Ca2Nb2O7,"Journal of Solid State Chemistry (1993) 102,  p. 106-114",10.2080(1) 10.2080(1) 10.2080(1) 90. 90. 90.,293,A2B2X7,Bismuth yttrium diruthenate(IV) (0.8/1.2/1),,,7.34,1993,01-081-2335,,
73795,F d -3 m S,(Bi0.6 Y1.4) (Ru2 O7),Ca2Nb2O7,"Journal of Solid State Chemistry (1993) 102,  p. 106-114",10.1924(11) 10.1924(11) 10.1924(11) 90. 90. 90.,293,A2B2X7,Bismuth yttrium diruthenate(IV) (0.6/1.4/1),,,7.08,1993,01-081-2336,,
73796,F d -3 m S,(Bi0.5 Y1.5) (Ru2 O7),Ca2Nb2O7,"Journal of Solid State Chemistry (1993) 102,  p. 106-114",10.1834(11) 10.1834(11) 10.1834(11) 90. 90. 90.,293,A2B2X7,Bismuth yttrium diruthenate(IV) (0.5/1.5/1),,,6.94,1993,01-081-2337,,
73797,F d -3 m S,(Bi0.4 Y1.6) (Ru2 O7),Ca2Nb2O7,"Journal of Solid State Chemistry (1993) 102,  p. 106-114",10.1774(11) 10.1774(11) 10.1774(11) 90. 90. 90.,293,A2B2X7,Bismuth yttrium diruthenate(IV) (0.4/1.6/1),,,6.8,1993,01-081-2338,,
73798,F d -3 m S,(Bi0.2 Y1.8) (Ru2 O7),Ca2Nb2O7,"Journal of Solid State Chemistry (1993) 102,  p. 106-114",10.1525(1) 10.1525(1) 10.1525(1) 90. 90. 90.,293,A2B2X7,Bismuth yttrium diruthenate(IV) (0.2/1.8/1),,,6.55,1993,01-081-2339,,
73799,F d -3 m S,Y2 (Ru2 O7),Ca2Nb2O7,"Journal of Solid State Chemistry (1993) 102,  p. 106-114",10.1342(2) 10.1342(2) 10.1342(2) 90. 90. 90.,293,A2B2X7,Diyttrium diruthenate(IV),,,6.28,1993,01-081-2340,,
77061,F d -3 m S,Cd2 (Ta2 O7),Ca2Nb2O7,"Arkiv foer Kemi, Mineralogi och Geologi (1945) 18, (21) p. 8",10.38 10.38 10.38 90. 90. 90.,293,A2B2X7,Dicadmium ditantalate,,,8.3,1945,01-071-5953,,
78114,F d -3 m S,Bi2 (Ru2 O7),Ca2Nb2O7,"Journal of Solid State Chemistry (1994) 109,  p. 372-383",10.2934(1) 10.2934(1) 10.2934(1) 90. 90. 90.,293,A2B2X7,Dibismuth diruthenate(IV),,,8.92,1994,01-082-2002,,
78115,F d -3 m S,(Bi1.8 Pr0.2) (Ru2 O7),Ca2Nb2O7,"Journal of Solid State Chemistry (1994) 109,  p. 372-383",10.3037(1) 10.3037(1) 10.3037(1) 90. 90. 90.,293,A2B2X7,Bismuth praseodymium diruthenate(IV) (1.8/0.2/1),,,8.73,1994,01-082-2003,,
78116,F d -3 m S,(Bi1.5 Pr0.5) (Ru2 O7),Ca2Nb2O7,"Journal of Solid State Chemistry (1994) 109,  p. 372-383",10.3190(1) 10.3190(1) 10.3190(1) 90. 90. 90.,293,A2B2X7,Bismuth praseodymium diruthenate(IV) (1.5/0.5/1),,,8.44,1994,01-082-2004,,
78117,F d -3 m S,(Bi1.4 Pr0.6) (Ru2 O7),Ca2Nb2O7,"Journal of Solid State Chemistry (1994) 109,  p. 372-383",10.3217(1) 10.3217(1) 10.3217(1) 90. 90. 90.,293,A2B2X7,Bismuth praseodymium diruthenate(IV) (1.4/0.6/1),,,8.35,1994,01-082-2005,,
78118,F d -3 m S,(Bi Pr) (Ru2 O7),Ca2Nb2O7,"Journal of Solid State Chemistry (1994) 109,  p. 372-383",10.3362(1) 10.3362(1) 10.3362(1) 90. 90. 90.,293,A2B2X7,Bismuth praseodymium diruthenate(IV),,,7.99,1994,01-082-2006,,
78119,F d -3 m S,(Bi0.8 Pr1.2) (Ru2 O7),Ca2Nb2O7,"Journal of Solid State Chemistry (1994) 109,  p. 372-383",10.3489(1) 10.3489(1) 10.3489(1) 90. 90. 90.,293,A2B2X7,Bismuth praseodymium diruthenate(IV) (0.8/1.2/1),,,7.8,1994,01-082-2007,,
78120,F d -3 m S,(Bi0.6 Pr1.4) (Ru2 O7),Ca2Nb2O7,"Journal of Solid State Chemistry (1994) 109,  p. 372-383",10.3554(1) 10.3554(1) 10.3554(1) 90. 90. 90.,293,A2B2X7,Bismuth praseodymium diruthenate(IV) (0.6/1.4/1),,,7.62,1994,01-082-2008,,
78121,F d -3 m S,(Bi0.5 Pr1.5) (Ru2 O7),Ca2Nb2O7,"Journal of Solid State Chemistry (1994) 109,  p. 372-383",10.3565(1) 10.3565(1) 10.3565(1) 90. 90. 90.,293,A2B2X7,Bismuth praseodymium diruthenate(IV) (0.5/1.5/1),,,7.53,1994,01-082-2009,,
78122,F d -3 m S,(Bi0.4 Pr1.6) (Ru2 O7),Ca2Nb2O7,"Journal of Solid State Chemistry (1994) 109,  p. 372-383",10.3619(1) 10.3619(1) 10.3619(1) 90. 90. 90.,293,A2B2X7,Bismuth praseodymium diruthenate(IV) (0.4/1.6/1),,,7.44,1994,01-082-2010,,
78123,F d -3 m S,Pr2 (Ru2 O7),Ca2Nb2O7,"Journal of Solid State Chemistry (1994) 109,  p. 372-383",10.3714(1) 10.3714(1) 10.3714(1) 90. 90. 90.,293,A2B2X7,Dipraseodymium diruthenate(IV),,,7.1,1994,01-082-2011,,
78124,F d -3 m S,(Bi1.8 Nd0.2) (Ru2 O7),Ca2Nb2O7,"Journal of Solid State Chemistry (1994) 109,  p. 372-383",10.2988(1) 10.2988(1) 10.2988(1) 90. 90. 90.,293,A2B2X7,Bismuth neodymium diruthenate(IV) (1.8/0.2/1),,,8.75,1994,01-082-2012,,
78125,F d -3 m S,(Bi1.5 Nd0.5) (Ru2 O7),Ca2Nb2O7,"Journal of Solid State Chemistry (1994) 109,  p. 372-383",10.3058(1) 10.3058(1) 10.3058(1) 90. 90. 90.,293,A2B2X7,Bismuth neodymium diruthenate (1.5/0.5/1),,,8.49,1994,01-082-2013,,
78126,F d -3 m S,(Bi1.2 Nd0.8) (Ru2 O7),Ca2Nb2O7,"Journal of Solid State Chemistry (1994) 109,  p. 372-383",10.3142(1) 10.3142(1) 10.3142(1) 90. 90. 90.,293,A2B2X7,Bismuth neodymium diruthenate(IV) (1.2/0.8/1),,,8.24,1994,01-082-2014,,
78127,F d -3 m S,(Bi Nd) (Ru2 O7),Ca2Nb2O7,"Journal of Solid State Chemistry (1994) 109,  p. 372-383",10.3188(1) 10.3188(1) 10.3188(1) 90. 90. 90.,293,A2B2X7,Bismuth neodymium diruthenate(IV),,,8.07,1994,01-082-2015,,
78128,F d -3 m S,(Bi0.8 Nd1.2) (Ru2 O7),Ca2Nb2O7,"Journal of Solid State Chemistry (1994) 109,  p. 372-383",10.3260(1) 10.3260(1) 10.3260(1) 90. 90. 90.,293,A2B2X7,Bismuth neodymium diruthenate(IV) (0.8/1.2/1),,,7.9,1994,01-082-2016,,
78129,F d -3 m S,(Bi0.6 Nd1.4) (Ru2 O7),Ca2Nb2O7,"Journal of Solid State Chemistry (1994) 109,  p. 372-383",10.3311(1) 10.3311(1) 10.3311(1) 90. 90. 90.,293,A2B2X7,Bismuth neodymium diruthenate(IV) (0.6/1.4/1),,,7.73,1994,01-082-2017,,
78130,F d -3 m S,(Bi0.5 Nd1.5) (Ru2 O7),Ca2Nb2O7,"Journal of Solid State Chemistry (1994) 109,  p. 372-383",10.3306(1) 10.3306(1) 10.3306(1) 90. 90. 90.,293,A2B2X7,Bismuth neodymium diruthenate(IV) (0.5/1.5/1),,,7.65,1994,01-082-2018,,
78131,F d -3 m S,(Bi0.4 Nd1.6) (Ru2 O7),Ca2Nb2O7,"Journal of Solid State Chemistry (1994) 109,  p. 372-383",10.3341(1) 10.3341(1) 10.3341(1) 90. 90. 90.,293,A2B2X7,Bismuth neodymium diruthenate (0.4/1.6/1),,,7.57,1994,01-082-2019,,
78132,F d -3 m S,(Bi0.2 Nd1.8) (Ru2 O7),Ca2Nb2O7,"Journal of Solid State Chemistry (1994) 109,  p. 372-383",10.3311(1) 10.3311(1) 10.3311(1) 90. 90. 90.,293,A2B2X7,Bismuth neodymium diruthenate(IV) (0.2/1.8/1),,,7.42,1994,01-082-2020,,
78133,F d -3 m S,Nd2 (Ru2 O7),Ca2Nb2O7,"Journal of Solid State Chemistry (1994) 109,  p. 372-383",10.3362(1) 10.3362(1) 10.3362(1) 90. 90. 90.,293,A2B2X7,Dineodymium diruthenate(IV),,,7.25,1994,01-082-2021,,
78134,F d -3 m S,(Bi1.8 Sm0.2) (Ru2 O7),Ca2Nb2O7,"Journal of Solid State Chemistry (1994) 109,  p. 372-383",10.2948(1) 10.2948(1) 10.2948(1) 90. 90. 90.,293,A2B2X7,Bismuth samarium diruthenate(IV) (1.8/0.2/1),,,8.77,1994,01-082-2022,,
78135,F d -3 m S,(Bi1.5 Sm0.5) (Ru2 O7),Ca2Nb2O7,"Journal of Solid State Chemistry (1994) 109,  p. 372-383",10.2921(1) 10.2921(1) 10.2921(1) 90. 90. 90.,293,A2B2X7,Bismuth samarium diruthenate(IV) (1.5/0.5/1),,,8.56,1994,01-082-2023,,
78136,F d -3 m S,(Bi Sm) (Ru2 O7),Ca2Nb2O7,"Journal of Solid State Chemistry (1994) 109,  p. 372-383",10.2902(1) 10.2902(1) 10.2902(1) 90. 90. 90.,293,A2B2X7,Bismuth samarium diruthenate(IV),,,8.21,1994,01-082-2024,,
78137,F d -3 m S,(Bi0.8 Sm1.2) (Ru2 O7),Ca2Nb2O7,"Journal of Solid State Chemistry (1994) 109,  p. 372-383",10.2888(1) 10.2888(1) 10.2888(1) 90. 90. 90.,293,A2B2X7,Bismuth samarium diruthenate(IV) (0.8/1.2/1),,,8.07,1994,01-082-2025,,
78138,F d -3 m S,(Bi0.6 Sm1.4) (Ru2 O7),Ca2Nb2O7,"Journal of Solid State Chemistry (1994) 109,  p. 372-383",10.2862(1) 10.2862(1) 10.2862(1) 90. 90. 90.,293,A2B2X7,Bismuth samarium diruthenate(IV) (0.6/1.4/1),,,7.93,1994,01-082-2026,,
78139,F d -3 m S,(Bi0.5 Sm1.5) (Ru2 O7),Ca2Nb2O7,"Journal of Solid State Chemistry (1994) 109,  p. 372-383",10.2802(1) 10.2802(1) 10.2802(1) 90. 90. 90.,293,A2B2X7,Bismuth samarium diruthenate(IV) (0.5/1.5/1),,,7.88,1994,01-082-2027,,
78140,F d -3 m S,(Bi0.4 Sm1.6) (Ru2 O7),Ca2Nb2O7,"Journal of Solid State Chemistry (1994) 109,  p. 372-383",10.2831(1) 10.2831(1) 10.2831(1) 90. 90. 90.,293,A2B2X7,Bismuth samarium diruthenate(IV) (0.4/1.6/1),,,7.8,1994,01-082-2028,,
78141,F d -3 m S,(Bi0.2 Sm1.8) (Ru2 O7),Ca2Nb2O7,"Journal of Solid State Chemistry (1994) 109,  p. 372-383",10.2779(1) 10.2779(1) 10.2779(1) 90. 90. 90.,293,A2B2X7,Bismuth samarium diruthenate(IV) (0.2/1.8/1),,,7.67,1994,01-082-2029,,
78142,F d -3 m S,Sm2 (Ru2 O7),Ca2Nb2O7,"Journal of Solid State Chemistry (1994) 109,  p. 372-383",10.2732(1) 10.2732(1) 10.2732(1) 90. 90. 90.,293,A2B2X7,Disamarium diruthenate(IV),,,7.53,1994,01-082-2030,,
78143,F d -3 m S,(Bi1.8 Dy0.2) (Ru2 O7),Ca2Nb2O7,"Journal of Solid State Chemistry (1994) 109,  p. 372-383",10.2839(1) 10.2839(1) 10.2839(1) 90. 90. 90.,293,A2B2X7,Bismuth dysprosium diruthenate(IV) (1.8/0.2/1),,,8.83,1994,01-082-2031,,
78144,F d -3 m S,(Bi1.5 Dy0.5) (Ru2 O7),Ca2Nb2O7,"Journal of Solid State Chemistry (1994) 109,  p. 372-383",10.2659(1) 10.2659(1) 10.2659(1) 90. 90. 90.,293,A2B2X7,Bismuth dysprosium diruthenate(IV) (1.5/0.5/1),,,8.7,1994,01-082-2032,,
78145,F d -3 m S,(Bi1.4 Dy0.6) (Ru2 O7),Ca2Nb2O7,"Journal of Solid State Chemistry (1994) 109,  p. 372-383",10.2649(1) 10.2649(1) 10.2649(1) 90. 90. 90.,293,A2B2X7,Bismuth dysprosium diruthenate(IV) (1.4/0.6/1),,,8.65,1994,01-082-2033,,
78146,F d -3 m S,(Bi Dy) (Ru2 O7),Ca2Nb2O7,"Journal of Solid State Chemistry (1994) 109,  p. 372-383",10.2398(1) 10.2398(1) 10.2398(1) 90. 90. 90.,293,A2B2X7,Bismuth dysprosium diruthenate(IV),,,8.48,1994,01-082-2034,,
78147,F d -3 m S,(Bi0.6 Dy1.4) (Ru2 O7),Ca2Nb2O7,"Journal of Solid State Chemistry (1994) 109,  p. 372-383",10.2016(1) 10.2016(1) 10.2016(1) 90. 90. 90.,293,A2B2X7,Bismuth dysprosium diruthenate(IV) (0.6/1.4/1),,,8.35,1994,01-082-2035,,
78148,F d -3 m S,(Bi0.5 Dy1.5) (Ru2 O7),Ca2Nb2O7,"Journal of Solid State Chemistry (1994) 109,  p. 372-383",10.2016(1) 10.2016(1) 10.2016(1) 90. 90. 90.,293,A2B2X7,Bismuth dysprosium diruthenate(IV) (0.5/1.5/1),,,8.29,1994,01-082-2036,,
78149,F d -3 m S,(Bi0.4 Dy1.6) (Ru2 O7),Ca2Nb2O7,"Journal of Solid State Chemistry (1994) 109,  p. 372-383",10.1931(1) 10.1931(1) 10.1931(1) 90. 90. 90.,293,A2B2X7,Bismuth dysprosium diruthenate(IV) (0.4/1.6/1),,,8.25,1994,01-082-2037,,
78150,F d -3 m S,(Bi0.2 Dy1.8) (Ru2 O7),Ca2Nb2O7,"Journal of Solid State Chemistry (1994) 109,  p. 372-383",10.1798(1) 10.1798(1) 10.1798(1) 90. 90. 90.,293,A2B2X7,Bismuth dysprosium diruthenate(IV) (0.2/1.8/1),,,8.17,1994,01-082-2038,,
78151,F d -3 m S,Dy2 (Ru2 O7),Ca2Nb2O7,"Journal of Solid State Chemistry (1994) 109,  p. 372-383",10.1625(1) 10.1625(1) 10.1625(1) 90. 90. 90.,293,A2B2X7,Didysprosium diruthenate(IV),,,8.09,1994,01-082-2039,,
78152,F d -3 m S,(Bi0.5 Lu1.5) (Ru2 O7),Ca2Nb2O7,"Journal of Solid State Chemistry (1994) 109,  p. 372-383",10.1187(1) 10.1187(1) 10.1187(1) 90. 90. 90.,293,A2B2X7,Bismuth lutetium diruthenate(IV) (0.5/1.5/1),,,8.73,1994,01-082-2040,,
78153,F d -3 m S,(Bi0.5 Gd1.5) (Ru2 O7),Ca2Nb2O7,"Journal of Solid State Chemistry (1994) 109,  p. 372-383",10.2468(1) 10.2468(1) 10.2468(1) 90. 90. 90.,293,A2B2X7,Bismuth gadolinium diruthenate(IV) (0.5/1.5/1),,,8.08,1994,01-082-2041,,
108965,F d -3 m S,Bi2 Pt2 O7,Ca2Nb2O7,"Materials Research Bulletin (1974) 9,  p. 1177-1184",10.36 10.36 10.36 90. 90. 90.,293,A2B2X7,Dibismuth diplatinate(IV),,,10.99,1974,01-074-6330,,
109306,F d -3 m S,Eu2 (Ru2 O7),Ca2Nb2O7,"Comptes Rendus Hebdomadaires des Seances de l'Academie des Sciences (1959) 249,  p. 829-831",10.252 10.252 10.252 90. 90. 90.,293,A2B2X7,Dieuropium diruthenate(IV),,,7.62,1959,01-074-6656,,
109307,F d -3 m S,Tm2 (Ru2 O7),Ca2Nb2O7,"Comptes Rendus Hebdomadaires des Seances de l'Academie des Sciences (1959) 249,  p. 829-831",10.096 10.096 10.096 90. 90. 90.,293,A2B2X7,Dithulium diruthenate(IV),,,8.42,1959,01-074-6657,,
119322,F d -3 m S,Sm2 Zr2 O7,Ca2Nb2O7,"Inorganic Materials (2014) 50, (10) p. 1035-1049",10.5789(3) 10.5789(3) 10.5789(3) 90. 90. 90.,293,A2B2X7,Disamarium heptaoxodizirconate,,,6.68,2014,,,
119329,F d -3 m S,Nd2 Zr2 O7,Ca2Nb2O7,"Inorganic Materials (2014) 50, (10) p. 1035-1049",10.6731(5) 10.6731(5) 10.6731(5) 90. 90. 90.,293,A2B2X7,Dineodymium heptaoxodizirconate,,,6.37,2014,,,
119363,F d -3 m S,Lu2 Ti2 O7,Ca2Nb2O7,"Inorganic Materials (2005) 41, (3) p. 264-271",10.0141(4) 10.0141(4) 10.0141(4) 90. 90. 90.,293,A2B2X7,Dilutetium heptaoxodititanate,,,7.38,2005,,,
119364,F d -3 m S,Lu2.072 Ti1.928 O6.964,Ca2Nb2O7,"Inorganic Materials (2005) 41, (3) p. 264-271",10.0172(6) 10.0172(6) 10.0172(6) 90. 90. 90.,293,A2B2X7,Lutetium titanium oxide (2.072/1.928/6.964),,,7.48,2005,,,
119365,F d -3 m S,Lu2.096 Ti1.904 O6.952,Ca2Nb2O7,"Inorganic Materials (2005) 41, (3) p. 264-271",10.0413(4) 10.0413(4) 10.0413(4) 90. 90. 90.,293,A2B2X7,Lutetium titanium oxide (2.096/1.9048/6.952),,,7.47,2005,,,
119368,F d -3 m S,Yb2 Ti2 O7,Ca2Nb2O7,"Inorganic Materials (2005) 41, (4) p. 406-411",10.0204(4) 10.0204(4) 10.0204(4) 90. 90. 90.,293,A2B2X7,Diytterbium heptaoxodititanate,,,7.31,2005,,,
119369,F d -3 m S,(Yb0.91 Sc0.09)2 Ti2 O7,Ca2Nb2O7,"Inorganic Materials (2005) 41, (4) p. 406-411",10.0082(5) 10.0082(5) 10.0082(5) 90. 90. 90.,293,A2B2X7,Ytterbium scandium titanium oxide (1.82/0.18/2/7),,,7.03,2005,,,
119381,F d -3 m S,Sm2 Zr2 O7,Ca2Nb2O7,"Inorganic Materials (2005) 41, (8) p. 854-863",10.5789(3) 10.5789(3) 10.5789(3) 90. 90. 90.,293,A2B2X7,Disamarium heptaoxodizirconate,,,6.68,2005,,,
119382,F d -3 m S,Sm2.096 Zr1.904 O6.952,Ca2Nb2O7,"Inorganic Materials (2005) 41, (8) p. 854-863",10.6005(3) 10.6005(3) 10.6005(3) 90. 90. 90.,293,A2B2X7,Samarium zirconium oxide (2.096/1.904/6.952),,,6.69,2005,,,
119384,F d -3 m S,Eu2 Zr2 O7,Ca2Nb2O7,"Inorganic Materials (2005) 41, (8) p. 854-863",10.5393(8) 10.5393(8) 10.5393(8) 90. 90. 90.,293,A2B2X7,Europium heptaoxodizirconate,,,6.79,2005,,,
119385,F d -3 m S,Gd2 Zr2 O7,Ca2Nb2O7,"Inorganic Materials (2005) 41, (8) p. 854-863",10.5169(3) 10.5169(3) 10.5169(3) 90. 90. 90.,293,A2B2X7,Gadolinium heptaoxodizirconate,,,6.95,2005,,,
119416,F d -3 m S,Sm2.096 Hf1.904 O6.952,Ca2Nb2O7,"Inorganic Materials (2006) 42, (5) p. 519-527",10.5743(3) 10.5743(3) 10.5743(3) 90. 90. 90.,293,A2B2X7,Samarium hafnium oxide (2.096/1.904/6.952),,,8.61,2006,,,
119417,F d -3 m S,Eu2.096 Hf1.904 O6.952,Ca2Nb2O7,"Inorganic Materials (2006) 42, (5) p. 519-527",10.4847(3) 10.4847(3) 10.4847(3) 90. 90. 90.,293,A2B2X7,Europium hafnium oxide (2.096/1.904/6.952),,,8.87,2006,,,
119418,F d -3 m S,Gd2 Hf2 O7,Ca2Nb2O7,"Inorganic Materials (2006) 42, (5) p. 519-527",10.5186(3) 10.5186(3) 10.5186(3) 90. 90. 90.,293,A2B2X7,Digadolinium dihafnium heptaoxide,,,8.94,2006,,,
119419,F d -3 m S,Sm2.096 Hf1.904 O6.952,Ca2Nb2O7,"Inorganic Materials (2006) 42, (5) p. 519-527",10.5663(3) 10.5663(3) 10.5663(3) 90. 90. 90.,293,A2B2X7,Samarium hafnium oxide (2.096/1.904/6.952),,,8.63,2006,,,
133286,F d -3 m S,Tb2 Sn1.8 Zr0.2 O7,Eu2Zr2O7,"Journal of Solid State Chemistry (2020) 288,   Article ID 121386",10.423759(6) 10.423759(6) 10.423759(6) 90. 90. 90.,293,A2B2X7,Terbium tin zirconium oxide,,,7.76,2020,01-088-8801,,
134080,F d -3 m S,La2 Hf2 O7,,"Inorganic Chemistry (2020) 59, (19) p. 14070-14077",10.799(8) 10.799(8) 10.799(8) 90. 90. 90.,293,A2B2X7,Lanthanum hafnium oxide,,,1.97,2020,01-088-9397,,
134082,F d -3 m S,La1.4 U0.6 Hf2 O7,,"Inorganic Chemistry (2020) 59, (19) p. 14070-14077",10.799(8) 10.799(8) 10.799(8) 90. 90. 90.,293,A2B2X7,Lanthanum uranium hafnium oxide,,,2.13,2020,01-088-9399,,
146122,F d -3 m S,Ho2 Ti2 O7,Ca2Nb2O7,"Journal of Magnetism and Magnetic Materials (2022) 561,   Article ID 169694",10.1184(5) 10.1184(5) 10.1184(5) 90. 90. 90.,293,A2B2X7,Diholmium dititanium heptaoxide,,,6.89,2022,,,
146123,F d -3 m S,Ho2 (Ti0.8 Ge0.2)2 O7,Ca2Nb2O7,"Journal of Magnetism and Magnetic Materials (2022) 561,   Article ID 169694",10.0965(3) 10.0965(3) 10.0965(3) 90. 90. 90.,293,A2B2X7,Diholmium dititanium heptaoxide,,,7.07,2022,,,
146124,F d -3 m S,Ho2 (Ti0.6 Ge0.4)2 O7,Ca2Nb2O7,"Journal of Magnetism and Magnetic Materials (2022) 561,   Article ID 169694",10.0551(3) 10.0551(3) 10.0551(3) 90. 90. 90.,293,A2B2X7,Diholmium dititanium heptaoxide,,,7.28,2022,,,
151444,F d -3 m S,Ce2 (Zr2 O7),Eu2Zr2O7,"Journal of the Ceramic Society of Japan (2004) 112, (8) p. 440-444",10.75(1) 10.75(1) 10.75(1) 90. 90. 90.,293,A2B2X7,Dicerium dizirconate,,,6.15,2004,01-074-7105,,
154077,F d -3 m S,Yb2 (Ti2 O7),Ca2Nb2O7,"Solid State Ionics (2005) 176,  p. 2297-2304",10.0204(4) 10.0204(4) 10.0204(4) 90. 90. 90.,293,A2B2X7,Diytterbium dititanate,,,7.31,2005,01-074-9560,,
154078,F d -3 m S,(Yb0.91 Sc0.09)2 (Ti2 O7),Ca2Nb2O7,"Solid State Ionics (2005) 176,  p. 2297-2304",10.0082(5) 10.0082(5) 10.0082(5) 90. 90. 90.,293,A2B2X7,Ytterbium scandium dititanate (1.82/0.18/1),,,7.03,2005,01-074-9561,,
154079,F d -3 m S,Lu2 (Ti2 O7),Ca2Nb2O7,"Solid State Ionics (2005) 176,  p. 2297-2304",10.0141(4) 10.0141(4) 10.0141(4) 90. 90. 90.,293,A2B2X7,Dilutetium dititanate,,,7.38,2005,01-074-9562,,
154080,F d -3 m S,Lu2.052 Ti1.948 O6.974,Ca2Nb2O7,"Solid State Ionics (2005) 176,  p. 2297-2304",10.0172(6) 10.0172(6) 10.0172(6) 90. 90. 90.,293,A2B2X7,Lutetium titanium oxide (2.05/1.95/6.97),,,7.45,2005,01-074-9563,,
154081,F d -3 m S,Lu2.096 Ti1.904 O6.952,Ca2Nb2O7,"Solid State Ionics (2005) 176,  p. 2297-2304",10.0412(4) 10.0412(4) 10.0412(4) 90. 90. 90.,293,A2B2X7,Lutetium titanium oxide (2.1/1.9/6.95),,,7.47,2005,01-074-9564,,
155572,F d -3 m S,Lu2 (Ti2 O7),Ca2Nb2O7,"Solid State Ionics (2006) 177,  p. 1149-1155",10.0141(4) 10.0141(4) 10.0141(4) 90. 90. 90.,293,A2B2X7,Dilutetium dititanate,,,7.38,2006,01-075-7717,,
155573,F d -3 m S,Lu2.052 Ti1.948 O6.974,Ca2Nb2O7,"Solid State Ionics (2006) 177,  p. 1149-1155",10.0172(6) 10.0172(6) 10.0172(6) 90. 90. 90.,293,A2B2X7,Lutetium titanium oxide (2.05/1.95/6.97),,,7.45,2006,01-075-7718,,
155574,F d -3 m S,Lu2 (Lu0.096 Ti1.904) O6.952,Ca2Nb2O7,"Solid State Ionics (2006) 177,  p. 1149-1155",10.0412(4) 10.0412(4) 10.0412(4) 90. 90. 90.,293,A2B2X7,Lutetium titanium oxide (2.1/1.9/6.95),,,7.47,2006,01-075-7719,,
156137,F d -3 m S,(Sm2 Zr2) O7,Ca2Nb2O7,"Solid State Ionics (2007) 178,  p. 59-66",10.5789(3) 10.5789(3) 10.5789(3) 90. 90. 90.,293,A2B2X7,Disamarium dizirconium heptaoxide,,,6.68,2007,01-075-8266,,
156138,F d -3 m S,(Sm2.096 Zr1.904) O6.952,Ca2Nb2O7,"Solid State Ionics (2007) 178,  p. 59-66",10.6005(3) 10.6005(3) 10.6005(3) 90. 90. 90.,293,A2B2X7,Samarium zirconium oxide (2.1/1.9/6.95),,,6.69,2007,01-075-8267,,
156139,F d -3 m S,(Eu2 Zr2) O7,Ca2Nb2O7,"Solid State Ionics (2007) 178,  p. 59-66",10.5393(8) 10.5393(8) 10.5393(8) 90. 90. 90.,293,A2B2X7,Dieuropium dizirconium heptaoxide,,,6.79,2007,01-075-8268,,
156140,F d -3 m S,(Gd2 Zr2) O7,Ca2Nb2O7,"Solid State Ionics (2007) 178,  p. 59-66",10.5169(3) 10.5169(3) 10.5169(3) 90. 90. 90.,293,A2B2X7,Digadolinium dizirconium heptaoxide,,,6.95,2007,01-075-8269,,
156141,F d -3 m S,(Sm2.096 Hf1.904) O6.952,Ca2Nb2O7,"Solid State Ionics (2007) 178,  p. 59-66",10.5743(3) 10.5743(3) 10.5743(3) 90. 90. 90.,293,A2B2X7,Samarium hafnium oxide (2.1/1.9/6.95),,,8.61,2007,01-075-8270,,
156142,F d -3 m S,(Eu2.096 Hf1.904) O6.952,Ca2Nb2O7,"Solid State Ionics (2007) 178,  p. 59-66",10.4847(3) 10.4847(3) 10.4847(3) 90. 90. 90.,293,A2B2X7,Europium hafnium oxide (2.1/1.9/6.95),,,8.87,2007,01-075-8271,,
156143,F d -3 m S,(Gd2 Hf2) O7,Ca2Nb2O7,"Solid State Ionics (2007) 178,  p. 59-66",10.5186(3) 10.5186(3) 10.5186(3) 90. 90. 90.,293,A2B2X7,Digadolinium dihafnium heptaoxide,,,8.94,2007,01-075-8272,,
156144,F d -3 m S,(Sm2.096 Hf1.904) O6.952,Ca2Nb2O7,"Solid State Ionics (2007) 178,  p. 59-66",10.5663(3) 10.5663(3) 10.5663(3) 90. 90. 90.,293,A2B2X7,Samarium hafnium oxide (2.1/1.9/6.95),,,8.63,2007,01-075-8273,,
156425,F d -3 m S,(Er2.096 Ti1.904) O6.952,Ca2Nb2O7,"Materials Research Bulletin (2007) 42,  p. 742-752",10.0965(3) 10.0965(3) 10.0965(3) 90. 90. 90.,293,A2B2X7,Erbium titanium oxide (2.1/1.9/6.95),,,7.14,2007,01-075-8543,,
158838,F d -3 m S,Sm2 (Sm0.096 Hf1.904) O6.952,Ca2Nb2O7,"Neorganicheskie Materialy (2006) 42, (5) p. 579-586",10.5743(3) 10.5743(3) 10.5743(3) 90. 90. 90.,293,A2B2X7,Samarium hafnium oxide (2.1/1.9/6.95),,,8.61,2006,01-076-6124,,
158839,F d -3 m S,(Eu1.68 Hf0.32) (Hf1.58 Eu0.42) O6.952,Ca2Nb2O7,"Neorganicheskie Materialy (2006) 42, (5) p. 579-586",10.4847(3) 10.4847(3) 10.4847(3) 90. 90. 90.,293,A2B2X7,Europium hafnium oxide (2.1/1.9/6.95),,,8.87,2006,01-076-6125,,
158840,F d -3 m S,(Gd1.84 Hf0.16) (Hf1.84 Gd0.16) O7,Ca2Nb2O7,"Neorganicheskie Materialy (2006) 42, (5) p. 579-586",10.5186(3) 10.5186(3) 10.5186(3) 90. 90. 90.,293,A2B2X7,Digadolinium dihafnium oxide,,,8.94,2006,01-076-6126,,
158841,F d -3 m S,Sm2 (Hf1.9 Sm0.096) O6.952,Ca2Nb2O7,"Neorganicheskie Materialy (2006) 42, (5) p. 579-586",10.5663(3) 10.5663(3) 10.5663(3) 90. 90. 90.,293,A2B2X7,Samarium hafnium oxide (2.1/1.9/6.95),,,8.62,2006,01-076-6127,,
160111,F d -3 m S,Y2 (Ti2 O7),Ca2Nb2O7,"Journal of Alloys and Compounds (2005) 455,  p. 265-268",10.3726(1) 10.3726(1) 10.3726(1) 90. 90. 90.,293,A2B2X7,Diyttrium dititanate,,,4.59,2005,01-076-7306,,
160112,F d -3 m S,Y2 ((Ti1.5 Sn0.5) O7),Ca2Nb2O7,"Journal of Alloys and Compounds (2005) 455,  p. 265-268",10.3162(2) 10.3162(2) 10.3162(2) 90. 90. 90.,293,A2B2X7,Yttrium titanium tin oxide (2/1.5/0.5/7),,,5.09,2005,01-076-7307,,
160113,F d -3 m S,Y2 ((Ti Sn) O7),Ca2Nb2O7,"Journal of Alloys and Compounds (2005) 455,  p. 265-268",10.2532(1) 10.2532(1) 10.2532(1) 90. 90. 90.,293,A2B2X7,Diyttrium heptaoxotitanostannate,,,5.62,2005,01-076-7308,,
160114,F d -3 m S,Y2 ((Ti0.5 Sn1.5) O7),Ca2Nb2O7,"Journal of Alloys and Compounds (2005) 455,  p. 265-268",10.1970(2) 10.1970(2) 10.1970(2) 90. 90. 90.,293,A2B2X7,Yttrium titanium tin oxide (2/0.5/1.5/7),,,6.16,2005,01-076-7309,,
160115,F d -3 m S,Y2 (Sn2 O7),Ca2Nb2O7,"Journal of Alloys and Compounds (2005) 455,  p. 265-268",10.1154(4) 10.1154(4) 10.1154(4) 90. 90. 90.,293,A2B2X7,Diyttrium distannate,,,6.77,2005,01-076-7310,,
180491,F d -3 m S,La2 (Zr2 O7),Eu2Zr2O7,"Journal of the Society of Inorganic Materials, Japan (2010) 17,  p. 359-364",10.808(1) 10.808(1) 10.808(1) 90. 90. 90.,293,A2B2X7,Dilanthanum dizirconate,,,6.02,2010,01-080-3408,,
180492,F d -3 m S,Nd2 (Zr2 O7),Eu2Zr2O7,"Journal of the Society of Inorganic Materials, Japan (2010) 17,  p. 359-364",10.630(1) 10.630(1) 10.630(1) 90. 90. 90.,293,A2B2X7,Dineodymium dizirconate,,,6.45,2010,01-080-3409,,
180493,F d -3 m S,Eu2 (Zr2 O7),Eu2Zr2O7,"Journal of the Society of Inorganic Materials, Japan (2010) 17,  p. 359-364",10.556(1) 10.556(1) 10.556(1) 90. 90. 90.,293,A2B2X7,Dieuropium dizirconate,,,6.76,2010,01-080-3410,,
180591,F d -3 m S,Ho2 (Ti1.904 Ho0.096) O6.952,Ca2Nb2O7,"Journal of Crystal Growth (2011) 318,  p. 966-970",10.1475(6) 10.1475(6) 10.1475(6) 90. 90. 90.,293,A2B2X7,Holmium titanium oxide (2.1/1.9/6.95),,,6.97,2011,01-080-3492,,
180592,F d -3 m S,Ho2 (Ti1.904 Ho0.096) O6.952,Ca2Nb2O7,"Journal of Crystal Growth (2011) 318,  p. 966-970",10.1139(4) 10.1139(4) 10.1139(4) 90. 90. 90.,293,A2B2X7,Holmium titanium oxide (2.1/1.9/6.95),,,7.04,2011,01-080-3493,,
181209,F d -3 m S,Er2 (Ti1.904 Er0.096) O6.952,Ca2Nb2O7,"Solid State Ionics (2011) 192, (1) p. 200-204",10.105(2) 10.105(2) 10.105(2) 90. 90. 90.,293,A2B2X7,Erbium titanium oxide (2.09/1.90/6.95),,,7.12,2011,01-080-3985,,
181210,F d -3 m S,Er2 (Ti1.904 Er0.096) O6.952,Ca2Nb2O7,"Solid State Ionics (2011) 192, (1) p. 200-204",10.0965(3) 10.0965(3) 10.0965(3) 90. 90. 90.,293,A2B2X7,Erbium titanium oxide (2.09/1.90/6.95),,,7.14,2011,01-080-3986,,
191573,F d -3 m S,Nd2 Zr2 O7,Ca2Nb2O7,"Journal of Alloys and Compounds (2014) 603,  p. 274-281",10.6731(5) 10.6731(5) 10.6731(5) 90. 90. 90.,293,A2B2X7,Dineodymium dizirconium heptaoxide,,,6.37,2014,01-083-4374,,
219179,F d -3 m S,Pr2 Zr2 O7,Ca2Nb2O7,"International Journal of Hydrogen Energy (2016) 41, (23) p. 9982-9992",10.7175(1) 10.7175(1) 10.7175(1) 90. 90. 90.,293,A2B2X7,Dipraseodymium dizirconium heptaoxide,,,6.22,2016,,,
219180,F d -3 m S,Pr2.098 Zr1.904 O6.952,Ca2Nb2O7,"International Journal of Hydrogen Energy (2016) 41, (23) p. 9982-9992",10.7257(1) 10.7257(1) 10.7257(1) 90. 90. 90.,293,A2B2X7,Praseodymium zirconium oxide (2.10/1.90/6.95),,,6.25,2016,,,
223078,F d -3 m S,Lu2 Ti2 O7,Ca2Nb2O7,"Russian Journal of Electrochemistry (2003) 39, (5) p. 467-471",10.02044 10.02044 10.02044 90. 90. 90.,293,A2B2X7,Lutetium titanium oxide,,,7.36,2003,,,
223079,F d -3 m S,Lu2 Ti2 O7,Ca2Nb2O7,"Russian Journal of Electrochemistry (2003) 39, (5) p. 467-471",10.0002 10.0002 10.0002 90. 90. 90.,293,A2B2X7,Lutetium titanium oxide,,,7.4,2003,,,
223080,F d -3 m S,Lu2 Ti2 O7,Ca2Nb2O7,"Russian Journal of Electrochemistry (2003) 39, (5) p. 467-471",9.9980 9.9980 9.9980 90. 90. 90.,293,A2B2X7,Lutetium titanium oxide,,,7.41,2003,,,
227825,F d -3 m S,Y2 Ga Sb O7,Ca2Nb2O7,"Journal of Alloys and Compounds (2025) 1037,   Article ID 182169",10.1777 10.1777 10.1777 90. 90. 90.,293,A2B2X7,Yttrium gallium antimony oxide,,,6.06,2025,,,
230049,F d -3 m S,(La1.8 Eu0.2) Zr2 O7,Ca2Nb2O7,"Dyes and Pigments (2018) 157,  p. 47-54",10.7999 10.7999 10.7999 90. 90. 90.,293,A2B2X7,Lanthanum europium zirconium oxide (1.8/0.2/2/7),,,6.06,2018,01-086-7840,,
250252,F d -3 m S,Lu2.132 Ti1.868 O6.934,Ca2Nb2O7,"Neorganicheskie Materialy (2004) 40,  p. 1501-1504",10.0413(4) 10.0413(4) 10.0413(4) 90 90 90,293,A2B2X7,Lutetium titanium oxide (2.13/1.87/6.93),,,7.52,2004,01-073-4303,,
