Repository: rben24/HECPyrochlore

# HEC Pyrochlore Oxide Property Predictor

Machine-learning pipeline for predicting **lattice parameter**, **thermal conductivity**,
and **Vickers hardness** of high-entropy pyrochlore oxides (A₂B₂O₇) from composition alone.

> **Note on this README:** the sections below were reconstructed by reading the actual
> code (`src/`, `models/`) rather than relying on module docstrings, several of which are
> out of date. Where the code and its own comments disagree, the code's behavior is what's
> documented here, and the discrepancy is flagged in [Known Inconsistencies](#known-inconsistencies--stale-docs).

---

## Project Structure

```
HECPyrochlore/
├── data/
│   ├── raw/                 ← source files (see caveat below — not 100% raw, see Data)
│   └── processed/           ← generated by src/data/*.py and src/features/*.py
│
├── src/
│   ├── data/                 ← per-source loaders + dataset builders
│   ├── features/              ← feature engineering + Rule-of-Mixtures calculator
│   ├── build_models/
│   │   └── train_model.py     ← training, CV, feature importance, plots (shared by all models)
│   └── utils/                 ← one-off converters, API pullers, diagnostics (not part of the
│                                 main pipeline — see Utility Scripts)
│
└── models/                    ← EXECUTABLE SCRIPTS (run these) + their generated output folders
    ├── predict_lattice.py        Predict lattice parameter interactively / via CLI
    ├── predict_rom_latt.py       Currently a byte-for-byte duplicate of predict_lattice.py (see Known Inconsistencies)
    ├── predict_thermal.py        Predict thermal conductivity (currently broken — see Known Inconsistencies)
    ├── validate_lattice.py       Full CV + feature-importance report for the lattice model
    ├── validate_rom_latt.py      Same, for the Rule-of-Mixtures-enriched lattice model
    ├── validate_rom_therm_cond.py  Same, for the ROM-enriched thermal-conductivity model
    ├── validate_rom_vickers.py     Same, for the ROM-enriched Vickers-hardness model
    ├── data_validation.py        Shared plotting helpers (target distribution, correlation
    │                              heatmap, residuals) called by the validate_*.py scripts
    ├── fill_pristine_data.py     ML gap-filling for data/processed/pristine_pyrochlore.csv
    │
    ├── lattice_param/            ← created by predict_lattice.py / validate_lattice.py
    ├── pristine_fill/            ← created by fill_pristine_data.py
    └── lattice_param_rom/, thermal_cond/, vick_hard/  ← created by the corresponding
                                     validate_rom_*.py script on first run
```

---

## Data

The project keeps two data tiers, `data/raw/` and `data/processed/`, but **the split is
not a strict "external input vs. pipeline output" split** — a few files in `data/raw/`
are themselves generated by scripts (see the "Origin" column below). The practical rule
that *is* consistently true:

- **`data/processed/`** — every file is deterministically rebuilt from `data/raw/` by
  `src/data/*.py` / `src/features/*.py` functions. Delete anything here and it will be
  regenerated the next time a `get_*_dataset()` call or a `models/*.py` script needs it.
- **`data/raw/`** — nothing here is *automatically* overwritten by the model-training
  pipeline (`load_data.py`, `make_combined_dataset.py`, `rule_of_mixture_cal.py`). But a
  few files are the saved output of a separate, manually-run **preprocessing** script
  (an AFLOW-merge script, a pymatgen-element-table dump, a JSON→CSV converter) — they're
  "raw" in the sense that the ML pipeline treats them as fixed inputs, not in the sense
  that no code ever wrote them.

### `data/raw/` — inputs to the ML pipeline

| File | What it is | Origin | Consumed by |
|---|---|---|---|
| `Sample_Properties_Safin_Feb_2026.csv` | In-house experimental HEC pyrochlore samples: sintered compositions, TPS thermal-conductivity, relative density, synthesis method, refined XRD lattice parameters. The group's own primary data. | Hand-collected lab data (true raw input) | `make_combined_dataset.py::load_safin` → `combined_pyrochlore.csv`, `hec_pyrochlore.csv` |
| `HECPyrochlore_latt_data_ICSD.csv` | Bulk export from the ICSD of pyrochlore-prototype entries (single-element "pristine" and doped "high-entropy" compositions), cell parameters, literature DOIs. | Database export (true raw input) | `load_icsd.py` → `combined_pyrochlore.csv`, `pristine_pyrochlore.csv`, `hec_pyrochlore.csv` |
| `aflow_pyrochlore_data_comb.csv` | DFT-computed pristine pyrochlore entries: relaxed lattice parameter, elastic moduli, band gap, AGL thermal conductivity/expansion, density, energetics. | **Derived** — built by `src/utils/combine_aflow.py`, which left-joins the four `aflow_pyrochlore_data*.csv` files below and writes the merged result back into `data/raw/` (not `data/processed/` — see caveat above) | `load_aflow.py` → `pristine_pyrochlore.csv` only |

File: data/raw/Pyrochlore_literature_extraction.csv (part 1 of 3)
Composition,Volume (nm^3),rA (Å),rB (Å),rA/rB,xO48f,Lattice constant (Å),Size disorder (δ %),Porosity (%),Grain Size (μm),ρmea (g/cm3),ρcal (g/cm3),Relative density,Direct Band Gap,Indirect Band Gap,Phase,Method,Bulk Modulus (GPa),Shear Modulus (GPa),Vickers Hardness (GPa),Young's Modulus (GPa),Fracture Toughness (Mpa*m^.5),Thermal Expansion (K^-1),Thermal Expansion at high temp,Thermal Conductivity (W/mK),Specific Heat (Jg^−1K^−1),Thermal Diffusivity  (mm² s⁻¹),Activation Energy (eV),Poissons Ratio,Mole Mass (g/mol),Sintering process,Source DOI,Source Title,Year,,,,
Eu2Ti2O7,1.059,1.066,,1.762,,10.1381,,,,6.272,6.419,0.977,,,SP,,,,14.95,282.8,1.384*,,,,,,,0.28,511.66,,https://doi-org.utk.idm.oclc.org/10.1016/j.jeurceramsoc.2022.07.006,High-entropy titanate pyrochlore as newly low-thermal conductivity ceramics ,2022,,"*=taken from figure, estimated by AI (ran 5 times then median)",,
Gd2Ti2O7 ,1.0566,1.053,,1.74,,10.1593,,,,6.383,6.565,0.972,,,SP,,,,15.41*,288.7*,1.524*,,,,,,,0.28,522.23,,https://doi-org.utk.idm.oclc.org/10.1016/j.jeurceramsoc.2022.07.007,High-entropy titanate pyrochlore as newly low-thermal conductivity ceramics ,2022,,`=unreliable,,
Dy2Ti2O7,1.0321,1.027,,1.698,,10.0492,,,,6.594,6.856,0.962,,,SP,,,,15.46*,291.1*,0.987,,,,,,,0.28,532.73,,https://doi-org.utk.idm.oclc.org/10.1016/j.jeurceramsoc.2022.07.008,High-entropy titanate pyrochlore as newly low-thermal conductivity ceramics ,2022,,#=calculed using formula given by paper,,
Y2Ti2O7,1.0287,1.019,,1.684,,10.0616,,,,4.785,4.979,0.961,,,SP,,,,15.74*,291.7*,1.299*,,,1.123,,,,0.28,383.54,,https://doi-org.utk.idm.oclc.org/10.1016/j.jeurceramsoc.2022.07.009,High-entropy titanate pyrochlore as newly low-thermal conductivity ceramics ,2022,,,,
Ho2Ti2O7,1.0309,1.015,,1.678,,10.0381,,,,6.761,6.928,0.976,,,SP,,,,15.70*,288.8*,1.266*,,,,,,,0.28,537.59,,https://doi-org.utk.idm.oclc.org/10.1016/j.jeurceramsoc.2022.07.010,High-entropy titanate pyrochlore as newly low-thermal conductivity ceramics ,2022,,,,
(Ho1/2Y1/2)2Ti2O7,1.0282,1.017,,1.681,,10.0625,,,,5.783,5.963,0.97,,,P,,,,15.50*,295.9*,1.554*,,,,,,,0.28,461.56,,https://doi-org.utk.idm.oclc.org/10.1016/j.jeurceramsoc.2022.07.011,High-entropy titanate pyrochlore as newly low-thermal conductivity ceramics ,2022,,Boltzmann,1.38E-23,m^2kgs^-2K^-1
(Ho1/3Y1/3Dy1/3)2Ti2O7,1.0321,1.02,,1.686,,10.0362,,,,5.833,6.246,0.934,,,P,,,,15.81*,296.3,1.504*,,,1.023,,,,0.28,485.28,,https://doi-org.utk.idm.oclc.org/10.1016/j.jeurceramsoc.2022.07.012,High-entropy titanate pyrochlore as newly low-thermal conductivity ceramics ,2022,,Avagadro,6.02E+23,mol^-1
(Ho1/4Y1/4Dy1/4Gd1/4)2Ti2O7,1.0373,1.028,,1.7,,10.0977,,,,6.028,6.333,0.952,,,P,,,,15.47*,291.0*,1.428*,,,,,,,0.28,494.52,,https://doi-org.utk.idm.oclc.org/10.1016/j.jeurceramsoc.2022.07.013,High-entropy titanate pyrochlore as newly low-thermal conductivity ceramics ,2022,,,,
(Ho1/5Y1/5Dy1/5Gd1/5Eu1/5)2Ti2O7,1.0408,1.036,,1.712,,10.0768,,,,6.124,6.356,0.963,,,P,,,,15.88,295.5,1.628,1.16E-05,,9.47E-01,,,,0.28,497.95,,https://doi-org.utk.idm.oclc.org/10.1016/j.jeurceramsoc.2022.07.014,High-entropy titanate pyrochlore as newly low-thermal conductivity ceramics ,2022,,,,
(Ca2Nb2O7)0(Gd2Zr2O7)1,,,,1.458,,,,,,,,,,,F,,,,6*,213*,2.65*,,,,,,,,,1650 °C/10 h,https://doi-org.utk.idm.oclc.org/10.1016/j.jeurceramsoc.2014.10.009 ,Mechanical and thermal properties of simultaneously substituted pyrochlore compounds (Ca2Nb2O7)x(Gd2Zr2O7)1−x ,2014,,,,
(Ca2Nb2O7)0.05(Gd2Zr2O7)0.95,,,,1.474*,,,,,,,,,,,F+P,,,,5.5*,206*,3.12*,,,,,,,,,1650 °C/10 h,https://doi-org.utk.idm.oclc.org/10.1016/j.jeurceramsoc.2014.10.009 ,Mechanical and thermal properties of simultaneously substituted pyrochlore compounds (Ca2Nb2O7)x(Gd2Zr2O7)1−x ,2014,,,,
(Ca2Nb2O7)0.25(Gd2Zr2O7)0.75,,,,1.542,,,,,,,,,,,P,,,,8.1*,223*,1.95*,,,,,,,,,1600 °C/10 h,https://doi-org.utk.idm.oclc.org/10.1016/j.jeurceramsoc.2014.10.009 ,Mechanical and thermal properties of simultaneously substituted pyrochlore compounds (Ca2Nb2O7)x(Gd2Zr2O7)1−x ,2014,,,,
(Ca2Nb2O7)0.50(Gd2Zr2O7)0.50,,,,1.632,,,,,,,,,,,P,,,,8.0*,235*,1.52*,,,,,,,,,1600 °C/10 h,https://doi-org.utk.idm.oclc.org/10.1016/j.jeurceramsoc.2014.10.009 ,Mechanical and thermal properties of simultaneously substituted pyrochlore compounds (Ca2Nb2O7)x(Gd2Zr2O7)1−x ,2014,,,,
(Ca2Nb2O7)0.75(Gd2Zr2O7)0.25,,,,1.729,,,,,,,,,,,P+M,,,,,193*,,,,,,,,,,1500 °C/10 h,https://doi-org.utk.idm.oclc.org/10.1016/j.jeurceramsoc.2014.10.009 ,Mechanical and thermal properties of simultaneously substituted pyrochlore compounds (Ca2Nb2O7)x(Gd2Zr2O7)1−x ,2014,,,,
(Ca2Nb2O7)1(Gd2Zr2O7)0,,,,,,,,,,,,,,,M,,,,,180*,,,,,,,,,,1400 °C/10 h,https://doi-org.utk.idm.oclc.org/10.1016/j.jeurceramsoc.2014.10.009 ,Mechanical and thermal properties of simultaneously substituted pyrochlore compounds (Ca2Nb2O7)x(Gd2Zr2O7)1−x ,2014,,,,
(La1/3Nd1/3Gd1/3)2Zr2O7(La1/3​Nd1/3​Gd1/3​)2​Zr2​O7​,,0.1107,0.072,1.538,,,3.95,1.12,,,,,,,P,,,,10.2*,189*,1.7*,0.00001026*`,,1.54*,,,,,,,https://doi-org.utk.idm.oclc.org/10.1016/j.ceramint.2023.09.129,Thermophysical and mechanical properties of dual-phase medium- and high-entropy rare-earth zirconate ceramics,2023,,,,
(La1/3Nd1/3Gd1/3)2(Zr3/4Ce1/4)2O7(La1/3​Nd1/3​Gd1/3​)2​(Zr3/4​Ce1/4​)2​O7​,,0.1107,0.07575,1.462,,,9.44,2.16,,,,,,,F+P,,,,10.6*,195*,1.81*,0.0000105*`,,1.43*,,,,,,,https://doi-org.utk.idm.oclc.org/10.1016/j.ceramint.2023.09.130,Thermophysical and mechanical properties of dual-phase medium- and high-entropy rare-earth zirconate ceramics,2023,,,,
(La1/3Nd1/3Gd1/3)2Ce2O7(La1/3​Nd1/3​Gd1/3​)2​Ce2​O7​,,0.1107,0.087,1.272,,,3.95,1.43,,,,,,,F,,,,8.1*,176*,1.56*,0.00001034*`,,1.73*,,,,,,,https://doi-org.utk.idm.oclc.org/10.1016/j.ceramint.2023.09.131,Thermophysical and mechanical properties of dual-phase medium- and high-entropy rare-earth zirconate ceramics,2023,,,,
(La1/5Nd1/5Sm1/5Eu1/5Gd1/5)2Zr2O7(La1/5​Nd1/5​Sm1/5​Eu1/5​Gd1/5​)2​Zr2​O7​,,0.10934,0.072,1.519,,,3.49,1.66,,,,,,,P,,,,10.7*,200*,1.8*,0.00001053*`,,1.64*,,,,,,,https://doi-org.utk.idm.oclc.org/10.1016/j.ceramint.2023.09.132,Thermophysical and mechanical properties of dual-phase medium- and high-entropy rare-earth zirconate ceramics,2023,,,,
(La1/5Nd1/5Sm1/5Eu1/5Gd1/5)2(Zr3/4Ce1/4)2O7(La1/5​Nd1/5​Sm1/5​Eu1/5​Gd1/5​)2​(Zr3/4​Ce1/4​)2​O7​,,0.10934,0.07575,1.443,,,9.25,1.98,,,,,,,F+P,,,,11.2*,205*,1.89*,0.00001028*`,,1.46*,,,,,,,https://doi-org.utk.idm.oclc.org/10.1016/j.ceramint.2023.09.133,Thermophysical and mechanical properties of dual-phase medium- and high-entropy rare-earth zirconate ceramics,2023,,,,
(La1/5Nd1/5Sm1/5Eu1/5Gd1/5)2Ce2O7(La1/5​Nd1/5​Sm1/5​Eu1/5​Gd1/5​)2​Ce2​O7​,,0.10934,0.087,1.257,,,3.49,1.21,,,,,,,F,,,,8.4*,188*,1.73*,0.0000103*`,,1.82*,,,,,,,https://doi-org.utk.idm.oclc.org/10.1016/j.ceramint.2023.09.134,Thermophysical and mechanical properties of dual-phase medium- and high-entropy rare-earth zirconate ceramics,2023,,,,
(Eu0.1Gd0.1Tb0.1Dy0.1Ho0.1)Zr0.5O1.75,,,,1.445 (1.36),,5.2579,,,,,,,,,DF,BM,,,,,,,,,,,,,,,https://doi.org/10.1002/smll.202101323,Persistent Structure and Frustrated Magnetism in High Entropy Rare-Earth Zirconates,2021,,,,
(Eu0.1Gd0.1Tb0.1Dy0.1Ho0.1)Zr0.5O1.75,,,,1.445 (1.36),,5.2385,,,,,,,,,DF,CP,,,,,,,,,,,,,,,https://doi.org/10.1002/smll.202101324,Persistent Structure and Frustrated Magnetism in High Entropy Rare-Earth Zirconates,2021,,,,
(Eu0.1Gd0.1Tb0.1Dy0.1Ho0.1)Zr0.5O1.75,,,,1.445 (1.36),,5.231,,,,,,,,,DF,PS,,,,,,,,,,,,,,,https://doi.org/10.1002/smll.202101325,Persistent Structure and Frustrated Magnetism in High Entropy Rare-Earth Zirconates,2021,,,,
(Eu0.1Gd0.1La0.1Dy0.1Ho0.1)Zr0.5O1.75,,,,1.478 (1.40),,5.330*,,,,,,,,,DF,BM,,,,,,,,,,,,,,,https://doi.org/10.1002/smll.202101326,Persistent Structure and Frustrated Magnetism in High Entropy Rare-Earth Zirconates,2021,,,,
(Eu0.1Gd0.1La0.1Dy0.1Ho0.1)Zr0.5O1.75,,,,1.478 (1.40),,5.270*,,,,,,,,,DF,CP,,,,,,,,,,,,,,,https://doi.org/10.1002/smll.202101327,Persistent Structure and Frustrated Magnetism in High Entropy Rare-Earth Zirconates,2021,,,,
(Eu0.1Gd0.1La0.1Dy0.1Ho0.1)Zr0.5O1.75,,,,1.478 (1.40),,5.246*,,,,,,,,,DF,PS,,,,,,,,,,,,,,,https://doi.org/10.1002/smll.202101328,Persistent Structure and Frustrated Magnetism in High Entropy Rare-Earth Zirconates,2021,,,,
(Eu0.1​Gd0.1​Sc0.1​Dy0.1​Ho0.1​)Zr0.5​O1.75​,,,,1.398 (1.30),,5.201*,,,,,,,,,DF,BM,,,,,,,,,,,,,,,https://doi.org/10.1002/smll.202101329,Persistent Structure and Frustrated Magnetism in High Entropy Rare-Earth Zirconates,2021,,,,
(Eu0.1​Gd0.1​Sc0.1​Dy0.1​Ho0.1​)Zr0.5​O1.75​,,,,1.398 (1.30),,5.206*,,,,,,,,,DF,CP,,,,,,,,,,,,,,,https://doi.org/10.1002/smll.202101330,Persistent Structure and Frustrated Magnetism in High Entropy Rare-Earth Zirconates,2021,,,,
(Eu0.1​Gd0.1​Sc0.1​Dy0.1​Ho0.1​)Zr0.5​O1.75​,,,,1.398 (1.30),,5.190*,,,,,,,,,DF,PS,,,,,,,,,,,,,,,https://doi.org/10.1002/smll.202101331,Persistent Structure and Frustrated Magnetism in High Entropy Rare-Earth Zirconates,2021,,,,
(Eu0.1Gd0.1La0.1Sc0.1Ho0.1)Zr0.5O1.75,,,,1.434 (1.35),,5.233*,,,,,,,,,DF,CP,,,,,,,,,,,,,,,https://doi.org/10.1002/smll.202101332,Persistent Structure and Frustrated Magnetism in High Entropy Rare-Earth Zirconates,2021,,,,
(Eu0.1Gd0.1La0.1Sc0.1Ho0.1)Zr0.5O1.75,,,,1.434 (1.35),,5.216*,,,,,,,,,DF,PS,,,,,,,,,,,,,,,https://doi.org/10.1002/smll.202101333,Persistent Structure and Frustrated Magnetism in High Entropy Rare-Earth Zirconates,2021,,,,
La2(Ce0.2Zr0.2Hf0.2Sn0.2Ti0.2)2O7,,,,1.61,,10.789,11.92,,,6.438,,,,,F+P,,,,10.3*,,1.14*,0.0000044*,,1.58*,0.36*,0.68*,,,,1550 °C / 5 h,https://doi.org/10.1007/s10853-022-07734-3,"Pyrochlore–fluorite dual-phase high-entropy RE2(Ce0.2Zr0.2Hf0.2Sn0.2Ti0.2)2O7 (RE2HE2O7, RE = La, Nd, Sm, Eu, Gd, Dy) ceramics with glass-like thermal conductivity",2022,,,,
Nd2(Ce0.2Zr0.2Hf0.2Sn0.2Ti0.2)2O7,,,,1.54,,10.579,11.92,,,6.522,,,,,F+P,,,,12.5*,,1.24*,0.0000022*,,1.40*,0.38*,0.60*,,,,1550 °C / 5 h,https://doi.org/10.1007/s10853-022-07734-4,"Pyrochlore–fluorite dual-phase high-entropy RE2(Ce0.2Zr0.2Hf0.2Sn0.2Ti0.2)2O7 (RE2HE2O7, RE = La, Nd, Sm, Eu, Gd, Dy) ceramics with glass-like thermal conductivity",2022,,,,
Sm2(Ce0.2Zr0.2Hf0.2Sn0.2Ti0.2)2O7,,,,1.5,,10.4985,11.92,,,6.916,,,,,F+P,,,,12.9*,,1.16*,0.0000041*,,1.38*,0.35*,0.57*,,,,1600 °C / 10 h,https://doi.org/10.1007/s10853-022-07734-5,"Pyrochlore–fluorite dual-phase high-entropy RE2(Ce0.2Zr0.2Hf0.2Sn0.2Ti0.2)2O7 (RE2HE2O7, RE = La, Nd, Sm, Eu, Gd, Dy) ceramics with glass-like thermal conductivity",2022,,,,
Eu2(Ce0.2Zr0.2Hf0.2Sn0.2Ti0.2)2O7,,,,1.48,,10.4684,11.92,,,7.29,,,,,F+P,,,,13.3*,,1.20*,0.0000067*,,1.42*,0.36*,0.53*,,,,1600 °C / 10 h,https://doi.org/10.1007/s10853-022-07734-6,"Pyrochlore–fluorite dual-phase high-entropy RE2(Ce0.2Zr0.2Hf0.2Sn0.2Ti0.2)2O7 (RE2HE2O7, RE = La, Nd, Sm, Eu, Gd, Dy) ceramics with glass-like thermal conductivity",2022,,,,
Gd2(Ce0.2Zr0.2Hf0.2Sn0.2Ti0.2)2O7,,,,1.46,,10.4564,11.92,,,7.494,,,,,F+P,,,,13.85,,1.26,0.0000052*,,1.38*,0.34*,0.54*,,,,1600 °C / 10 h,https://doi.org/10.1007/s10853-022-07734-7,"Pyrochlore–fluorite dual-phase high-entropy RE2(Ce0.2Zr0.2Hf0.2Sn0.2Ti0.2)2O7 (RE2HE2O7, RE = La, Nd, Sm, Eu, Gd, Dy) ceramics with glass-like thermal conductivity",2022,,,,
Dy2(Ce0.2Zr0.2Hf0.2Sn0.2Ti0.2)2O7,,,,1.43,,10.3715,11.92,,,7.635,,,,,F+P,,,,13.4*,,1.18*,0.0000048*,,1.18*,0.35*,0.45*,,,,1600 °C / 10 h,https://doi.org/10.1007/s10853-022-07734-8,"Pyrochlore–fluorite dual-phase high-entropy RE2(Ce0.2Zr0.2Hf0.2Sn0.2Ti0.2)2O7 (RE2HE2O7, RE = La, Nd, Sm, Eu, Gd, Dy) ceramics with glass-like thermal conductivity",2022,,,,
CaGdZrNbO7CaGdZrNbO7​,,,,,,10.5139,,,,5.4388,5.6384,96.46,,,P,,,,,,,0.0000080*,,,,,0.8628,,,"1550 °C, 36 h",https://doi-org.utk.idm.oclc.org/10.1021/ic202383f,Role of Bond Strength on the Lattice Thermal Expansion and Oxide Ion Conductivity in Quaternary Pyrochlore Solid Solutions,2012,,,,
CaGdZrNb0.8Ta0.2O7CaGdZrNb0.8​Ta0.2​O7​,,,,,,10.5134,,,,5.6109,5.8313,96.32,,,P,,,,,,,0.0000079*,,,,,0.875,,,"1550 °C, 36 h",https://doi-org.utk.idm.oclc.org/10.1021/ic202383f,Role of Bond Strength on the Lattice Thermal Expansion and Oxide Ion Conductivity in Quaternary Pyrochlore Solid Solutions,2012,,,,
CaGdZrNb0.6Ta0.4O7CaGdZrNb0.6​Ta0.4​O7​,,,,,,10.513,,,,5.8019,6.0424,96.02,,,P,,,,,,,0.0000077*,,,,,0.8858,,,"1550 °C, 36 h",https://doi-org.utk.idm.oclc.org/10.1021/ic202383f,Role of Bond Strength on the Lattice Thermal Expansion and Oxide Ion Conductivity in Quaternary Pyrochlore Solid Solutions,2012,,,,
CaGdZrNb0.4Ta0.6O7CaGdZrNb0.4​Ta0.6​O7​,,,,,,10.5125,,,,5.9758,6.243,95.72,,,P,,,,,,,0.0000074*,,,,,0.8901,,,"1550 °C, 36 h",https://doi-org.utk.idm.oclc.org/10.1021/ic202383f,Role of Bond Strength on the Lattice Thermal Expansion and Oxide Ion Conductivity in Quaternary Pyrochlore Solid Solutions,2012,,,,
CaGdZrNb0.2Ta0.8O7CaGdZrNb0.2​Ta0.8​O7​,,,,,,10.5122,,,,6.1653,6.4463,95.64,,,P,,,,,,,0.0000073*,,,,,0.896*,,,"1550 °C, 36 h",https://doi-org.utk.idm.oclc.org/10.1021/ic202383f,Role of Bond Strength on the Lattice Thermal Expansion and Oxide Ion Conductivity in Quaternary Pyrochlore Solid Solutions,2012,,,,
CaGdZrTaO7CaGdZrTaO7​,,,,,,10.5118,,,,6.3532,6.6484,95.56,,,P,,,,,,,0.0000072*,,,,,0.9007,,,"1550 °C, 36 h",https://doi-org.utk.idm.oclc.org/10.1021/ic202383f,Role of Bond Strength on the Lattice Thermal Expansion and Oxide Ion Conductivity in Quaternary Pyrochlore Solid Solutions,2012,,,,
(La0.5Gd0.5)2(Ce0.2Nb0.2Yb0.2Ta0.2Zr0.2)2O7,,,,1.48,,,,6.16,,6.76,7.2,,,,P,,,,7.11,,2.06,0.00000747,10.36,0.83*,,0.362*,,,,1550 °C / 6 h,https://doi-org.utk.idm.oclc.org/10.1016/j.ceramint.2025.07.098,(La0.5Gd0.5)2(Ce0.2Nb0.2Yb0.2Ta0.2Zr0.2)2O7 high-entropy oxide-based novel thermal barrier coating material,2025,,,,
La₂Zr₂O₇,,1.16,0.72,1.611,,,,,,5.94,,97.4,,,SP,,,,8.65*,,1.47*,,9.5051,2.38*,0.385*,1.03*,,,,,https://doi-org.utk.idm.oclc.org/10.1016/j.ceramint.2023.12.364,"A novel dual-phase high-entropy (La0.2Nd0.2Gd0.2Er0.2Yb0.2)2Zr2O7 ceramic for thermal barrier coatings applications: Preparation, microstructure, and thermo–physical properties",2023,,,,
Nd₂Zr₂O₇,,1.109,0.72,1.54,,,,,,6.38,,98.2,,,SP,,,,9.88*,,0.99*,,10.5229,1.85*,0.383*,0.75*,,,,,https://doi-org.utk.idm.oclc.org/10.1016/j.ceramint.2023.12.365,"A novel dual-phase high-entropy (La0.2Nd0.2Gd0.2Er0.2Yb0.2)2Zr2O7 ceramic for thermal barrier coatings applications: Preparation, microstructure, and thermo–physical properties",2023,,,,
Gd₂Zr₂O₇,,1.053,0.72,1.463,,,,,,6.75,,96.8,,,SP,,,,11.10*,,1.16*,,11.1586,1.80*,0.365*,0.74*,,,,,https://doi-org.utk.idm.oclc.org/10.1016/j.ceramint.2023.12.366,"A novel dual-phase high-entropy (La0.2Nd0.2Gd0.2Er0.2Yb0.2)2Zr2O7 ceramic for thermal barrier coatings applications: Preparation, microstructure, and thermo–physical properties",2023,,,,
Er₂Zr₂O₇,,1.004,0.72,1.394,,,,,,6.96,,97.9,,,SP,,,,11.45*,,1.36*,,11.1696,1.60*,0.346*,0.66*,,,,,https://doi-org.utk.idm.oclc.org/10.1016/j.ceramint.2023.12.367,"A novel dual-phase high-entropy (La0.2Nd0.2Gd0.2Er0.2Yb0.2)2Zr2O7 ceramic for thermal barrier coatings applications: Preparation, microstructure, and thermo–physical properties",2023,,,,
Yb₂Zr₂O₇,,0.985,0.72,1.368,,,,,,7.49,,98.5,,,SP,,,,11.58*,,1.53*,,10.9799,1.76*,0.355*,0.66*,,,,,https://doi-org.utk.idm.oclc.org/10.1016/j.ceramint.2023.12.368,"A novel dual-phase high-entropy (La0.2Nd0.2Gd0.2Er0.2Yb0.2)2Zr2O7 ceramic for thermal barrier coatings applications: Preparation, microstructure, and thermo–physical properties",2023,,,,
(La0.2Nd0.2Gd0.2Er0.2Yb0.2)2Zr2O7,,1.062,0.72,1.475,,,,,,6.85,,98.7,,,P,,,,11.705,,1.693,,11.1926,1.41*,0.360*,0.56*,,,,,https://doi-org.utk.idm.oclc.org/10.1016/j.ceramint.2023.12.369,"A novel dual-phase high-entropy (La0.2Nd0.2Gd0.2Er0.2Yb0.2)2Zr2O7 ceramic for thermal barrier coatings applications: Preparation, microstructure, and thermo–physical properties",2023,,,,
Gd2(Ti0.25Zr0.25Sn0.25Hf0.25)2O7,,,,,,10.43,,,,,,,2.49,,P,,177.98,93.65,,239.02,,,,,,,,0.28,,,https://doi-org.utk.idm.oclc.org/10.1016/j.scriptamat.2022.114898,"Physical properties and radiation tolerance of high-entropy pyrochlores Gd2(Ti0.25Zr0.25Sn0.25Hf0.25)2O7 and individual pyrochlores Gd2X2O7 (X= Ti, Zr, Sn, Hf) from first principles calculations",2022,,,,
Gd2Hf2O7,,,,,,10.49,,,,,,,3.31,,SP,,169.31,92.71,,235.2,,,,,,,,0.27,,,https://doi-org.utk.idm.oclc.org/10.1016/j.scriptamat.2022.114899,"Physical properties and radiation tolerance of high-entropy pyrochlores Gd2(Ti0.25Zr0.25Sn0.25Hf0.25)2O7 and individual pyrochlores Gd2X2O7 (X= Ti, Zr, Sn, Hf) from first principles calculations",2022,,,,
Gd2Sn2O7,,,,,,10.48,,,,,,,2.81,,SP,,181.37,91.85,,235.76,,,,,,,,0.28,,,https://doi-org.utk.idm.oclc.org/10.1016/j.scriptamat.2022.114900,"Physical properties and radiation tolerance of high-entropy pyrochlores Gd2(Ti0.25Zr0.25Sn0.25Hf0.25)2O7 and individual pyrochlores Gd2X2O7 (X= Ti, Zr, Sn, Hf) from first principles calculations",2022,,,,
Gd2Zr2O7,,,,,,10.56,,,,,,,2.74,,SP,,179.63,88.33,,227.68,,,,,,,,0.29,,,https://doi-org.utk.idm.oclc.org/10.1016/j.scriptamat.2022.114901,"Physical properties and radiation tolerance of high-entropy pyrochlores Gd2(Ti0.25Zr0.25Sn0.25Hf0.25)2O7 and individual pyrochlores Gd2X2O7 (X= Ti, Zr, Sn, Hf) from first principles calculations",2022,,,,
Gd2Ti2O7,,,,,,10.161,,,,,,,2.28,,SP,,194.62,94.19,,243.32,,,,,,,,0.29,,,https://doi-org.utk.idm.oclc.org/10.1016/j.scriptamat.2022.114902,"Physical properties and radiation tolerance of high-entropy pyrochlores Gd2(Ti0.25Zr0.25Sn0.25Hf0.25)2O7 and individual pyrochlores Gd2X2O7 (X= Ti, Zr, Sn, Hf) from first principles calculations",2022,,,,
(Gd0.2​Nd0.2​La0.2​Pr0.2​Sm0.2​)2​Sn2​O7​,,,,,,10.5736,,,,,,,,,P,,,,4.2,,,,8.702,,,,,,,,https://doi.org/10.3390/nano15120939,Phase Evolution of High-Entropy Stannate Pyrochlore Oxide Synthesized via Glycine-Assisted Sol–Gel Synthesis as a Thermal Barrier Coating Material,2025,,,,
Gd2Ti2O7,,1.053,,1.74,,10.186,,,,6.509,98,,,,SP,,,,,,,,,3.35*,0.414*,1.06*,,,,,https://doi-org.utk.idm.oclc.org/10.1016/j.ceramint.2023.09.184,Preparation and properties of high-entropy pyrochlore A2Ti2O7 with multi-elements at A site,2023,,,,
Dy2Ti2O7,,1.027,,1.7,,10.106,,,,6.65,97,,,,SP,,,,,,,,,2.67*,0.434*,0.91*,,,,,https://doi-org.utk.idm.oclc.org/10.1016/j.ceramint.2023.09.185,Preparation and properties of high-entropy pyrochlore A2Ti2O7 with multi-elements at A site,2023,,,,
Ho2Ti2O7,,1.015,,1.68,,10.102,,,,6.57,93.8,,,,SP,,,,,,,,,2.36*,0.431*,0.82*,,,,,https://doi-org.utk.idm.oclc.org/10.1016/j.ceramint.2023.09.186,Preparation and properties of high-entropy pyrochlore A2Ti2O7 with multi-elements at A site,2023,,,,
Er2Ti2O7,,1.004,,1.66,,10.0762,,,,6.51,92.5,,,,SP,,,,,,,,,2.20*,0.410*,0.76*,,,,,https://doi-org.utk.idm.oclc.org/10.1016/j.ceramint.2023.09.187,Preparation and properties of high-entropy pyrochlore A2Ti2O7 with multi-elements at A site,2023,,,,
Yb2Ti2O7,,0.99,,1.64,,10.03,,,,6.97,95.6,,,,SP,,,,,,,,,2.41*,0.408*,0.83*,,,,,https://doi-org.utk.idm.oclc.org/10.1016/j.ceramint.2023.09.188,Preparation and properties of high-entropy pyrochlore A2Ti2O7 with multi-elements at A site,2023,,,,
Nd2Ti2O7,,1.12,,1.85,,,,,,5.76,94.5,,,,SP,,,,,,,,,,,,,,,,https://doi-org.utk.idm.oclc.org/10.1016/j.ceramint.2023.09.189,Preparation and properties of high-entropy pyrochlore A2Ti2O7 with multi-elements at A site,2023,,,,
(Gd1/2Dy1/2)2Ti2O7,,1.04,,1.72,,10.0989,,,,6.62,97.3,,,,P,,,,,,,,,2.80*,0.428*,0.99*,,,,,https://doi-org.utk.idm.oclc.org/10.1016/j.ceramint.2023.09.190,Preparation and properties of high-entropy pyrochlore A2Ti2O7 with multi-elements at A site,2023,,,,
(Gd1/3Dy1/3Ho1/3)2Ti2O7,,1.032,,1.71,,10.0563,,,,6.727,97,,,,P,,,,,,,,,2.92*,0.430*,0.99*,,,,,https://doi-org.utk.idm.oclc.org/10.1016/j.ceramint.2023.09.191,Preparation and properties of high-entropy pyrochlore A2Ti2O7 with multi-elements at A site,2023,,,,
(Gd1/4Dy1/4Ho1/4Er1/4)2Ti2O7,,1.025,,1.69,,10.1006,,,,6.824,99.1,,,,P,,,,,,,,,2.25*,0.421*,0.78*,,,,,https://doi-org.utk.idm.oclc.org/10.1016/j.ceramint.2023.09.192,Preparation and properties of high-entropy pyrochlore A2Ti2O7 with multi-elements at A site,2023,,,,
(Gd1/5Dy1/5Ho1/5Er1/5Yb1/5)2Ti2O7,,1.0178,,1.68,,10.0999,,,,6.949,100.2,,,,P,,,,,,,,,2.02*,0.400*,0.72*,,,,,https://doi-org.utk.idm.oclc.org/10.1016/j.ceramint.2023.09.193,Preparation and properties of high-entropy pyrochlore A2Ti2O7 with multi-elements at A site,2023,,,,
(Gd1/6Dy1/6Ho1/6Er1/6Yb1/6Nd1/6)2Ti2O7,,1.035,,1.71,,10.1273,,,,6.742,99.3,,,,P,,,,,,,,,2.28*,0.430*,0.78*,,,,,https://doi-org.utk.idm.oclc.org/10.1016/j.ceramint.2023.09.194,Preparation and properties of high-entropy pyrochlore A2Ti2O7 with multi-elements at A site,2023,,,,
Gd2Ti2O7,,,,1.7405,0.32796,10.1957,0,,,,,,,,SP,,,,,,,,,,,,,,,,https://doi-org.utk.idm.oclc.org/10.1016/j.jeurceramsoc.2021.01.013,Preparation and phase evolution of high-entropy oxides A2B2O7 with multiple elements at A and B sites ,2021,,,,
Gd2(Ti1/2Zr1/2)2O7,,,,1.5894,0.32776,10.3856,8.6793,,,,,,,,P,,,,,,,,,,,,,,,,https://doi-org.utk.idm.oclc.org/10.1016/j.jeurceramsoc.2021.01.014,Preparation and phase evolution of high-entropy oxides A2B2O7 with multiple elements at A and B sites ,2021,,,,
Gd2(Ti1/3Zr1/3Sn1/3)2O7,,,,1.5677,0.3332,10.41183,7.2514,,,,,,,,P,,,,,,,,,,,,,,,,https://doi-org.utk.idm.oclc.org/10.1016/j.jeurceramsoc.2021.01.015,Preparation and phase evolution of high-entropy oxides A2B2O7 with multiple elements at A and B sites ,2021,,,,
Gd2(Ti1/4Zr1/4Sn1/4Hf1/4)2O7,,,,1.5457,0.33727,10.4426,6.6538,,,,,,,,P,,,,,,,,,,,,,,,,https://doi-org.utk.idm.oclc.org/10.1016/j.jeurceramsoc.2021.01.016,Preparation and phase evolution of high-entropy oxides A2B2O7 with multiple elements at A and B sites ,2021,,,,
Gd2(Ti1/5Zr1/5Sn1/5Hf1/5Ce1/5)2O7,,,,1.4645,,,6.504,,,,,,,,M,,,,,,,,,,,,,,,,https://doi-org.utk.idm.oclc.org/10.1016/j.jeurceramsoc.2021.01.017,Preparation and phase evolution of high-entropy oxides A2B2O7 with multiple elements at A and B sites ,2021,,,,
Gd2(Ti1/5Zr1/5Sn1/5Hf1/5Nb1/5)2O7,,,,1.5646,,,11.9189,,,,,,,,M,,,,,,,,,,,,,,,,https://doi-org.utk.idm.oclc.org/10.1016/j.jeurceramsoc.2021.01.018,Preparation and phase evolution of high-entropy oxides A2B2O7 with multiple elements at A and B sites ,2021,,,,
(Eu1/2Gd1/2)2Ti2O7,,,,1.7512,0.33319,10.39893,0.6135,,,,,,,,P,,,,,,,,,,,,,,,,https://doi-org.utk.idm.oclc.org/10.1016/j.jeurceramsoc.2021.01.019,Preparation and phase evolution of high-entropy oxides A2B2O7 with multiple elements at A and B sites ,2021,,,,
(Eu1/2Gd1/2)2(Ti1/2Zr1/2)2O7,,,,1.5992,0.33864,10.3981,8.7009,,,,,,,,P,,,,,,,,,,,,,,,,https://doi-org.utk.idm.oclc.org/10.1016/j.jeurceramsoc.2021.01.020,Preparation and phase evolution of high-entropy oxides A2B2O7 with multiple elements at A and B sites ,2021,,,,
(Eu1/2Gd1/2)2(Ti1/3Zr1/3Sn1/3)2O7,,,,1.5774,0.34244,10.42075,7.2773,,,,,,,,P,,,,,,,,,,,,,,,,https://doi-org.utk.idm.oclc.org/10.1016/j.jeurceramsoc.2021.01.021,Preparation and phase evolution of high-entropy oxides A2B2O7 with multiple elements at A and B sites ,2021,,,,
(Eu1/2Gd1/2)2(Ti1/4Zr1/4Sn1/4Hf1/4)2O7,,,,1.5552,0.33743,10.42595,6.682,,,,,,,,P,,,,,,,,,,,,,,,,https://doi-org.utk.idm.oclc.org/10.1016/j.jeurceramsoc.2021.01.022,Preparation and phase evolution of high-entropy oxides A2B2O7 with multiple elements at A and B sites ,2021,,,,
(Sm1/3Eu1/3Gd1/3)2Ti2O7,,,,1.6091,0.33404,10.42263,8.7362,,,,,,,,P,,,,,,,,,,,,,,,,https://doi-org.utk.idm.oclc.org/10.1016/j.jeurceramsoc.2021.01.023,Preparation and phase evolution of high-entropy oxides A2B2O7 with multiple elements at A and B sites ,2021,,,,
(Sm1/3Eu1/3Gd1/3)2(Ti1/2Zr1/2)2O7,,,,1.5871,0.3408,10.43198,7.3195,,,,,,,,P,,,,,,,,,,,,,,,,https://doi-org.utk.idm.oclc.org/10.1016/j.jeurceramsoc.2021.01.024,Preparation and phase evolution of high-entropy oxides A2B2O7 with multiple elements at A and B sites ,2021,,,,
(Sm1/3Eu1/3Gd1/3)2(Ti1/3Zr1/3Sn1/3)2O7,,,,1.5648,0.33982,10.45474,6.7278,,,,,,,,P,,,,,,,,,,,,,,,,https://doi-org.utk.idm.oclc.org/10.1016/j.jeurceramsoc.2021.01.025,Preparation and phase evolution of high-entropy oxides A2B2O7 with multiple elements at A and B sites ,2021,,,,
(La1/7Nd1/7Sm1/7Eu1/7Gd1/7Dy1/7Ho1/7)2(Ti1/4Zr1/4Sn1/4Hf1/4)2O7,,,,1.5725,0.32918,10.48606,7.9172,,,,,,,,P,,,,,,,,,,,,,,,,https://doi-org.utk.idm.oclc.org/10.1016/j.jeurceramsoc.2021.01.026,Preparation and phase evolution of high-entropy oxides A2B2O7 with multiple elements at A and B sites ,2021,,,,
(Y0.2Gd0.2Dy0.2Er0.2Yb0.2)2Hf2O7,,,,1.43,,5.192,,25.3,,4.7,9.12,,,,P,,,,,,,,10.68,0.93*,,,,,,,https://doi-org.utk.idm.oclc.org/10.1016/j.jmst.2021.05.054,High-entropy (Y0.2Gd0.2Dy0.2Er0.2Yb0.2)2Hf2O7 ceramic: A promising thermal barrier coating material,2021,,,,
Y2Hf2O7,,,,1.44,,5.201,,,,,7.63,,,,F,,,,,,,,,,,,,,,,https://doi-org.utk.idm.oclc.org/10.1016/j.jmst.2021.05.055,High-entropy (Y0.2Gd0.2Dy0.2Er0.2Yb0.2)2Hf2O7 ceramic: A promising thermal barrier coating material,2021,,,,
Gd2Hf2O7,,,,1.48,,5.258,,,,,8.95,,,,F,,,,,,,,11.6,,,,,,,,https://doi-org.utk.idm.oclc.org/10.1016/j.jmst.2021.05.056,High-entropy (Y0.2Gd0.2Dy0.2Er0.2Yb0.2)2Hf2O7 ceramic: A promising thermal barrier coating material,2021,,,,
Dy2Hf2O7,,,,1.45,,5.218,,,,,9.28,,,,F,,,,,,,,,,,,,,,,https://doi-org.utk.idm.oclc.org/10.1016/j.jmst.2021.05.057,High-entropy (Y0.2Gd0.2Dy0.2Er0.2Yb0.2)2Hf2O7 ceramic: A promising thermal barrier coating material,2021,,,,
Er2Hf2O7,,,,1.41,,5.189,,,,,9.55,,,,F,,,,,,,,,,,,,,,,https://doi-org.utk.idm.oclc.org/10.1016/j.jmst.2021.05.058,High-entropy (Y0.2Gd0.2Dy0.2Er0.2Yb0.2)2Hf2O7 ceramic: A promising thermal barrier coating material,2021,,,,
Yb2Hf2O7,,,,1.39,,5.16,,,,,9.85,,,,F,,,,,,,,,,,,,,,,https://doi-org.utk.idm.oclc.org/10.1016/j.jmst.2021.05.059,High-entropy (Y0.2Gd0.2Dy0.2Er0.2Yb0.2)2Hf2O7 ceramic: A promising thermal barrier coating material,2021,,,,
(La0.25Eu0.25Gd0.25Yb0.25)2(Zr0.5Hf0.5)2O7,,,,1.491,,10.571,,,,7.76,,97,,,P,,,,10.88,236.5,2.40*,,10.77,1.64,,,,,,,https://doi.org/10.1007/s40145-022-0605-3,Influence of order-disorder transition on the mechanical and thermophysical properties of A2B2O7 high-entropy ceramics,2022,,,,
(La0.25Eu0.25Gd0.25Yb0.25)2(Zr0.75Hf0.25)2O7,,,,1.486,,10.588,,,,7.2,,97,,,P,,,,11.51,250.1,2.31,,11.2,1.53,,,,,,,https://doi.org/10.1007/s40145-022-0605-4,Influence of order-disorder transition on the mechanical and thermophysical properties of A2B2O7 high-entropy ceramics,2022,,,,
(La0.25Eu0.25Gd0.25Yb0.25)2Zr2O7​,,,,1.481,,10.608,,,,6.74,,97,,,F,,,,11.0*,,2.38*,,10.99,,,,,,,,https://doi.org/10.1007/s40145-022-0605-5,Influence of order-disorder transition on the mechanical and thermophysical properties of A2B2O7 high-entropy ceramics,2022,,,,
(La0.25Eu0.25Gd0.25Yb0.25)2(Zr0.95Ce0.05)2O7,,,,1.465,,10.725,,,,6.66,,96.8,,,F+P,,,,10.23,221.3,2.34*,,11.13,1.48,,,,,,,https://doi.org/10.1007/s40145-022-0605-6,Influence of order-disorder transition on the mechanical and thermophysical properties of A2B2O7 high-entropy ceramics,2022,,,,
(La0.25Eu0.25Gd0.25Yb0.25)2(Zr0.85Ce0.15)2O7,,,,1.43,,10.6,,,,6.69,6.91,96.8,,,P,,,,10.23,221,2.30*,,10.81,,,,,,,,https://doi.org/10.1007/s40145-022-0605-7,Influence of order-disorder transition on the mechanical and thermophysical properties of A2B2O7 high-entropy ceramics,2022,,,,
(La0.25Eu0.25Gd0.25Yb0.25)2(Zr0.75Ce0.25)2O7,,,,1.407,,5.317,,,,6.78,6.95,97.6,,,F,,,,10.77,,2.56*,,11.02,,,,,,,,https://doi.org/10.1007/s40145-022-0605-8,Influence of order-disorder transition on the mechanical and thermophysical properties of A2B2O7 high-entropy ceramics,2022,,,,
(La0.25Eu0.25Gd0.25Yb0.25)2(Zr0.5Ce0.5)2O7,,,,1.34,,5.287,,,,6.81,7.34,92.7,,,F,,,,10.74,,2.30*,,10.83,,,,,,,,https://doi.org/10.1007/s40145-022-0605-9,Influence of order-disorder transition on the mechanical and thermophysical properties of A2B2O7 high-entropy ceramics,2022,,,,
La2Zr2O7,,,,1.611,,10.808,0,,,,,100,,,SP,,,,,,,,9.27*,2.20*,,,,,,,10.1016/j.actamat.2025.121563,"Maximized cation size disorder driven phonon engineering in high-entropy pyrochlores of La2(Zr,Ce,Hf,Sn,Ti)2O7 ",2025,,,,
La2(Zr0.3Ce0.2Hf0.2Sn0.2Ti0.1)2O7,,,,1.584,,10.809,10.385,,,,,100,,,P,,220.2,113.8,,291.3,,,10.06,1.91,0.349*,0.80*,,0.28,,,10.1016/j.actamat.2025.121564,"Maximized cation size disorder driven phonon engineering in high-entropy pyrochlores of La2(Zr,Ce,Hf,Sn,Ti)2O7 ",2025,,,,
La2(Zr0.4Ce0.2Hf0.1Sn0.2Ti0.1)2O7,,,,1.581,,10.826,10.338,,,,,98.8,,,P,,202,106.5,,271.7,,,10.38,1.98,0.359*,0.83*,,0.28,,,10.1016/j.actamat.2025.121565,"Maximized cation size disorder driven phonon engineering in high-entropy pyrochlores of La2(Zr,Ce,Hf,Sn,Ti)2O7 ",2025,,,,
La2(Zr0.5Ce0.2Hf0.1Sn0.1Ti0.1)2O7,,,,1.579,,10.822,10.29,,,,,99.2,,,P,,194.7,96.8,,249.1,,,10.45,1.74,0.369*,0.73*,,0.29,,,10.1016/j.actamat.2025.121566,"Maximized cation size disorder driven phonon engineering in high-entropy pyrochlores of La2(Zr,Ce,Hf,Sn,Ti)2O7 ",2025,,,,
(Sc0.2Y0.2La0.2Ce0.2Pr0.2)2Zr2O7,,,,,,,,,,,,,,,P,,,,,,,,,1.69,,,,,,,10.1016/j.jmst.2023.05.060,Discovering the ultralow thermal conductive A2B2O7-type high-entropy oxides through the hybrid knowledge-assisted data-driven machine learning,2023,,,,
Ce2Zr2O7,,,,,,,,,,,,,,,SP,,,,,,,,,3.00*,,,,,,,10.1016/j.jmst.2023.05.061,Discovering the ultralow thermal conductive A2B2O7-type high-entropy oxides through the hybrid knowledge-assisted data-driven machine learning,2023,,,,
Sc2Zr2O7,,,,,,,,,,,,,,,SP,,,,,,,,,2.17*,,,,,,,10.1016/j.jmst.2023.05.062,Discovering the ultralow thermal conductive A2B2O7-type high-entropy oxides through the hybrid knowledge-assisted data-driven machine learning,2023,,,,
Y2Zr2O7,,,,,,,,,,,,,,,SP,,,,,,,,,2.15*,,,,,,,10.1016/j.jmst.2023.05.063,Discovering the ultralow thermal conductive A2B2O7-type high-entropy oxides through the hybrid knowledge-assisted data-driven machine learning,2023,,,,
Pr2Zr2O7,,,,,,,,,,,,,,,SP,,,,,,,,,1.90*,,,,,,,10.1016/j.jmst.2023.05.064,Discovering the ultralow thermal conductive A2B2O7-type high-entropy oxides through the hybrid knowledge-assisted data-driven machine learning,2023,,,,
La2Zr2O7,,,,,,,,,,,,,,,SP,,,,,,,,,1.85*,,,,,,,10.1016/j.jmst.2023.05.065,Discovering the ultralow thermal conductive A2B2O7-type high-entropy oxides through the hybrid knowledge-assisted data-driven machine learning,2023,,,,
La₂Zr₂O₇,,,,,,10.83*,,,,,,,,,SP,,,,9.85*,231.6*,2.00*,0.00000910*,,3.15*,,,,,,,https://doi-org.utk.idm.oclc.org/10.1016/j.jeurceramsoc.2015.04.024,Mechanical and thermal properties of fine-grained quasi-eutectoid (La1−xYbx)2Zr2O7 ceramics ,2015,,,,
(La₅/₆Yb₁/₆)₂Zr₂O₇,,,,,,10.77*,,,,,,,,,P,,,,10.80*,233.5*,2.07*,0.00000935*,,1.24*,,,,,,,https://doi-org.utk.idm.oclc.org/10.1016/j.jeurceramsoc.2015.04.025,Mechanical and thermal properties of fine-grained quasi-eutectoid (La1−xYbx)2Zr2O7 ceramics ,2015,,,,
(La₂/₃Yb₁/₃)₂Zr₂O₇,,,,,,10.75*,,,,,,,,,P,,,,12.20*,223.8*,2.22*,0.00000956*,,1.29*,,,,,,,https://doi-org.utk.idm.oclc.org/10.1016/j.jeurceramsoc.2015.04.026,Mechanical and thermal properties of fine-grained quasi-eutectoid (La1−xYbx)2Zr2O7 ceramics ,2015,,,,
LaYbZr₂O₇,,,,,,10.74*,,,,,,,,,F+P,,,,13.00*,222.8*,2.23*,0.00000979*,,1.33*,,,,,,,https://doi-org.utk.idm.oclc.org/10.1016/j.jeurceramsoc.2015.04.027,Mechanical and thermal properties of fine-grained quasi-eutectoid (La1−xYbx)2Zr2O7 ceramics ,2015,,,,
(La₁/₃Yb₂/₃)₂Zr₂O₇,,,,,,10.73*,,,,,,,,,F+P,,,,11.45*,229.3*,2.23*,0.00001020*,,1.42*,,,,,,,https://doi-org.utk.idm.oclc.org/10.1016/j.jeurceramsoc.2015.04.028,Mechanical and thermal properties of fine-grained quasi-eutectoid (La1−xYbx)2Zr2O7 ceramics ,2015,,,,
(La₁/₆Yb₅/₆)₂Zr₂O₇,,,,,,10.43*,,,,,,,,,F,,,,12.70*,232.3*,2.13*,0.00001045*,,1.61*,,,,,,,https://doi-org.utk.idm.oclc.org/10.1016/j.jeurceramsoc.2015.04.029,Mechanical and thermal properties of fine-grained quasi-eutectoid (La1−xYbx)2Zr2O7 ceramics ,2015,,,,
Yb₂Zr₂O₇,,,,,,10.35*,,,,,,,,,F,,,,13.20*,237.6*,2.10*,0.00001102*,,1.88*,,,,,,,https://doi-org.utk.idm.oclc.org/10.1016/j.jeurceramsoc.2015.04.030,Mechanical and thermal properties of fine-grained quasi-eutectoid (La1−xYbx)2Zr2O7 ceramics ,2015,,,,
Sm₂Ti₂O₇,,,,,,10.23,,,,6.12,,99.4,,,SP,,,,10.6,,,,,1.72*,0.345*,1.05*,,,,,https://doi-org.utk.idm.oclc.org/10.1016/j.jeurceramsoc.2020.12.012,Multicomponent pyrochlore solid solutions with uranium incorporation – A new perspective of materials design for nuclear applications,2020,,,,
Gd₂Ti₂O₇,,,,,,10.189,,,,6.4,,99.5,,,SP,,,,10.6,,,,,1.34*,0.308*,0.79*,,,,,https://doi-org.utk.idm.oclc.org/10.1016/j.jeurceramsoc.2020.12.013,Multicomponent pyrochlore solid solutions with uranium incorporation – A new perspective of materials design for nuclear applications,2020,,,,
Dy₂Ti₂O₇,,,,,,10.078,,,,6.69,,99.4,,,SP,,,,11.4,,,,,1.70*,0.318*,1.01*,,,,,https://doi-org.utk.idm.oclc.org/10.1016/j.jeurceramsoc.2020.12.014,Multicomponent pyrochlore solid solutions with uranium incorporation – A new perspective of materials design for nuclear applications,2020,,,,
Er₂Ti₂O₇,,,,,,10.073,,,,6.9,,99.3,,,SP,,,,12.8,,,,,1.57*,0.314*,0.95*,,,,,https://doi-org.utk.idm.oclc.org/10.1016/j.jeurceramsoc.2020.12.015,Multicomponent pyrochlore solid solutions with uranium incorporation – A new perspective of materials design for nuclear applications,2020,,,,
Yb₂Ti₂O₇,,,,,,10.042,,,,6.92,,99.6,,,SP,,,,12.1,,,,,1.45*,0.315*,0.75*,,,,,https://doi-org.utk.idm.oclc.org/10.1016/j.jeurceramsoc.2020.12.016,Multicomponent pyrochlore solid solutions with uranium incorporation – A new perspective of materials design for nuclear applications,2020,,,,
"(Sm,Yb)₂Ti₂O₇",,,,,,10.136,,,,6.51,,99.4,,,P,,,,12.2,,,,,1.40*,0.325*,0.86*,,,,,https://doi-org.utk.idm.oclc.org/10.1016/j.jeurceramsoc.2020.12.017,Multicomponent pyrochlore solid solutions with uranium incorporation – A new perspective of materials design for nuclear applications,2020,,,,
"(Sm,Gd,Yb)₂Ti₂O₇",,,,,,10.153,,,,6.55,,99.5,,,P,,,,11.8,,,,,1.47*,0.316*,0.84*,,,,,https://doi-org.utk.idm.oclc.org/10.1016/j.jeurceramsoc.2020.12.018,Multicomponent pyrochlore solid solutions with uranium incorporation – A new perspective of materials design for nuclear applications,2020,,,,
"(Sm,Gd,Er,Yb)₂Ti₂O₇",,,,,,10.133,,,,6.61,,99.1,,,P,,,,12.2,,,,,1.45*,0.318*,0.87*,,,,,https://doi-org.utk.idm.oclc.org/10.1016/j.jeurceramsoc.2020.12.019,Multicomponent pyrochlore solid solutions with uranium incorporation – A new perspective of materials design for nuclear applications,2020,,,,
"(Sm,Gd,Dy,Er,Yb)₂Ti₂O₇",,,,,,10.13,,,,6.6,,99,,,P,,,,9.9,,,,,1.54*,0.321*,0.90*,,,,,https://doi-org.utk.idm.oclc.org/10.1016/j.jeurceramsoc.2020.12.020,Multicomponent pyrochlore solid solutions with uranium incorporation – A new perspective of materials design for nuclear applications,2020,,,,
(Yb₀.₉₅U₀.₀₅)₂Ti₂O₇,,,,,,10.05,,,,6.95,,99.2,,,P,,,,10.7,,,,,1.38*,0.306*,0.75*,,,,,https://doi-org.utk.idm.oclc.org/10.1016/j.jeurceramsoc.2020.12.021,Multicomponent pyrochlore solid solutions with uranium incorporation – A new perspective of materials design for nuclear applications,2020,,,,
"((Sm,Yb)₀.₉₅U₀.₀₅)₂Ti₂O₇",,,,,,10.136,,,,6.8,,98.9,,,P,,,,9.2,,,,,1.38*,0.314*,0.74*,,,,,https://doi-org.utk.idm.oclc.org/10.1016/j.jeurceramsoc.2020.12.022,Multicomponent pyrochlore solid solutions with uranium incorporation – A new perspective of materials design for nuclear applications,2020,,,,
"((Sm,Gd,Yb)₀.₉₅U₀.₀₅)₂Ti₂O₇",,,,,,10.235,,,,6.52,,98.7,,,P,,,,9.6,,,,,1.44*,0.311*,0.85*,,,,,https://doi-org.utk.idm.oclc.org/10.1016/j.jeurceramsoc.2020.12.023,Multicomponent pyrochlore solid solutions with uranium incorporation – A new perspective of materials design for nuclear applications,2020,,,,
"((Sm,Gd,Er,Yb)₀.₉₅U₀.₀₅)₂Ti₂O₇",,,,,,10.155,,,,6.4,,99.1,,,P,,,,10,,,,,1.47*,0.312*,0.78*,,,,,https://doi-org.utk.idm.oclc.org/10.1016/j.jeurceramsoc.2020.12.024,Multicomponent pyrochlore solid solutions with uranium incorporation – A new perspective of materials design for nuclear applications,2020,,,,
"((Sm,Gd,Dy,Er,Yb)₀.₉₅U₀.₀₅)₂Ti₂O₇",,,,,,10.083,,,,6.74,,99.1,,,P,,,,8.8,,,,,1.55*,0.315*,0.85*,,,,,https://doi-org.utk.idm.oclc.org/10.1016/j.jeurceramsoc.2020.12.025,Multicomponent pyrochlore solid solutions with uranium incorporation – A new perspective of materials design for nuclear applications,2020,,,,
((La0.25Nd0.25Sm0.25Gd0.25)0.75Yb0.25)2Zr2O7,,,,,,,,52.72,,,,,,,P,,,,,,,,,0.22,,,,,,,https://doi-org.utk.idm.oclc.org/10.1111/jace.18415,Synthesis of ultra-fine rare-earth-zirconate high-entropy ceramic fibers via electrospinning,2022,,,,
(La₀.₂Sm₀.₂Y₀.₂Pr₀.₂Gd₀.₂)₂(Zr₀.₈Ce₀.₂)₂O₇,,,,,,10.685,,4.265,,,6.368,,,,F,,,,,,,,,1.40*,0.420*,0.520*,,,,,https://doi-org.utk.idm.oclc.org/10.1016/j.corsci.2023.111199,Fluorite-pyrochlore structured high-entropy oxides: Tuning the ratio of B-site cations for resistance to CMAS corrosion,2023,,,,
(La₀.₂Sm₀.₂Y₀.₂Pr₀.₂Gd₀.₂)₂(Zr₀.₅Ce₀.₅)₂O₇,,,,,,5.3864,,6.674,,,6.525,,,,F,,,,,,,,,1.74*,0.403*,0.635*,,,,,https://doi-org.utk.idm.oclc.org/10.1016/j.corsci.2023.111200,Fluorite-pyrochlore structured high-entropy oxides: Tuning the ratio of B-site cations for resistance to CMAS corrosion,2023,,,,
(La₀.₂Sm₀.₂Y₀.₂Pr₀.₂Gd₀.₂)₂(Zr₀.₂Ce₀.₈)₂O₇,,,,,,5.4287,,7.94,,,6.678,,,,F,,,,,,,,,2.02*,0.388*,0.795*,,,,,https://doi-org.utk.idm.oclc.org/10.1016/j.corsci.2023.111201,Fluorite-pyrochlore structured high-entropy oxides: Tuning the ratio of B-site cations for resistance to CMAS corrosion,2023,,,,
(La₀.₂Sm₀.₂Y₀.₂Pr₀.₂Gd₀.₂)₂Ce₂O₇,,,,,,5.4604,,9.452,,,6.762,,,,F,,,,,,,,,2.50*,0.380*,0.990*,,,,,https://doi-org.utk.idm.oclc.org/10.1016/j.corsci.2023.111202,Fluorite-pyrochlore structured high-entropy oxides: Tuning the ratio of B-site cations for resistance to CMAS corrosion,2023,,,,
"(Sc1/2,Gd1/2)2(Ti1/3,Zr1/3,Hf1/3)2O7",,0.962,0.678,1.417,,5.0981,,0.77,,6.539,6.59,99.23,,,F,,,,,,,0.0000055*,10.3*,1.46*,0.40*,0.58*,,,,,https://doi-org.utk.idm.oclc.org/10.1016/j.ceramint.2025.11.177,Optimizing thermal insulation in thermal barrier coatings with defect-fluorite-structured high-entropy oxides,2025,,,,
"(Sc1/2,Dy1/2)2(Ti1/3,Zr1/3,Hf1/3)2O7",,0.949,0.678,1.398,,5.0772,,3.95,,6.472,6.738,96.05,,,F,,,,,,,0.0000032*,11.0*,1.55*,0.40*,0.55*,,,,,https://doi-org.utk.idm.oclc.org/10.1016/j.ceramint.2025.11.178,Optimizing thermal insulation in thermal barrier coatings with defect-fluorite-structured high-entropy oxides,2025,,,,
"(Sc1/2,Ho1/2)2(Ti1/3,Zr1/3,Hf1/3)2O7",,0.943,0.678,1.389,,5.0693,,3.02,,6.596,6.801,96.98,,,F,,,,,,,0.0000056*,10.9*,1.47*,0.39*,0.57*,,,,,https://doi-org.utk.idm.oclc.org/10.1016/j.ceramint.2025.11.179,Optimizing thermal insulation in thermal barrier coatings with defect-fluorite-structured high-entropy oxides,2025,,,,
"(Sc1/2,Er1/2)2(Ti1/3,Zr1/3,Hf1/3)2O7",,0.937,0.678,1.381,,5.0624,,3.01,,6.652,6.859,96.99,,,F,,,,,,,0.0000056*,11.0*,1.53*,0.39*,0.56*,,,,,https://doi-org.utk.idm.oclc.org/10.1016/j.ceramint.2025.11.180,Optimizing thermal insulation in thermal barrier coatings with defect-fluorite-structured high-entropy oxides,2025,,,,
"(Sc1/2,Tm1/2)2(Ti1/3,Zr1/3,Hf1/3)2O7",,0.932,0.678,1.374,,5.0542,,3.75,,6.653,6.913,96.25,,,F,,,,,,,0.0000053*,11.0*,1.50*,0.40*,0.56*,,,,,https://doi-org.utk.idm.oclc.org/10.1016/j.ceramint.2025.11.181,Optimizing thermal insulation in thermal barrier coatings with defect-fluorite-structured high-entropy oxides,2025,,,,
"(Sc1/2,Yb1/2)2(Ti1/3,Zr1/3,Hf1/3)2O7",,0.928,0.678,1.367,,5.0489,,3.17,,6.767,6.988,96.83,,,F,,,,,,,0.0000050*,10.9*,1.56*,0.41*,0.57*,,,,,https://doi-org.utk.idm.oclc.org/10.1016/j.ceramint.2025.11.182,Optimizing thermal insulation in thermal barrier coatings with defect-fluorite-structured high-entropy oxides,2025,,,,
"(Sc(1/2,Lu(1/2)2(Ti1/3,Zr1/3,Hf1/3)2O7",,0.924,0.678,1.361,,5.0445,,3.48,,6.786,7.031,96.52,,,F,,,,,,,0.0000053*,11.0*,1.44*,0.36*,0.58*,,,,,https://doi-org.utk.idm.oclc.org/10.1016/j.ceramint.2025.11.183,Optimizing thermal insulation in thermal barrier coatings with defect-fluorite-structured high-entropy oxides,2025,,,,
(Ho0.2Y0.2Dy0.2Gd0.2Eu0.2)2Ti2O7,,,,,,,,,,,,96.3,,,P,,,,15.9*,295.5*,1.596,0.0000116,,0.947,,,,,,,https://doi-org.utk.idm.oclc.org/10.1016/j.jeurceramsoc.2023.06.024,High-entropy (Ho0.2Y0.2Dy0.2Gd0.2Eu0.2)2Ti2O7/TiO2 composites with excellent mechanical and thermal properties,2023,,,,
