Repository: rben24/HECPyrochlore

# HEC Pyrochlore Oxide Property Predictor

Machine-learning pipeline for predicting **lattice parameter**, **thermal conductivity**,
and **Vickers hardness** of high-entropy pyrochlore oxides (A₂B₂O₇) from composition alone.

> **Note on this README:** the sections below were reconstructed by reading the actual
> code (`src/`, `models/`) rather than relying on module docstrings, several of which are
> out of date. Where the code and its own comments disagree, the code's behavior is what's
> documented here, and the discrepancy is flagged in [Known Inconsistencies](#known-inconsistencies--stale-docs).

---

File: data/raw/Sample_Properties_Safin_Feb_2026.csv
ID,Sample A,Sample B,TPS Cond W/m/K,Deviation,Synthesis Method,Relative Density %,Is Single Phase,Corrected Cond W/m/K,Lattice Parameter (Angstrom),Notes
YbHo Ti HP,"Yb,Ho",Ti,1.5253,0.014399,Hot Press from Pyrochlore 1400 C 35 Mpa 15 min,0.962700,Yes,1.709241789,10.07653,
YbHoTb Ti HP,"Yb,Ho,Tb",Ti,1.7887,0.012586,Hot Press from Pyrochlore 1400 C 35 Mpa 15 min,0.900600,Yes,2.195121013,10.09559,
YbHoTbNd Ti HP,"Yb,Ho,Tb,Nd",Ti,1.6582,0.014754,Hot Press from Pyrochlore 1400 C 35 Mpa 15 min,0.937700,Yes,1.924107258,10.11292,
YbHoTbNdPr Ti HP,"Yb,Ho,Tb,Nd,Pr",Ti,1.5326,0.041654,Hot Press from Pyrochlore 1400 C 35 Mpa 15 min,NA,No,NA,10.18264,
PrSmGdHoLu TI SDJ,"Pr,Sm,Gd,Ho,Lu",Ti,1.5663,0.021983,SSS 1400C 20 Hr powder then 1600C 40 Hr,0.915200,Yes,1.890909262,10.17812,
SmEuGdTbDy Ti SDJ,"Sm,Eu,Gd,Tb,Dy",Ti,2.0263,0.010614,SSS 1400C 20 Hr powder then 1600C 40 Hr,0.927700,Yes,2.358862271,10.184691,
PrNdGdYbLu Ti SDJ,"Pr,Nd,Gd,Yb,Lu",Ti,1.4074,0.0071195,SSS 1400C 20 Hr powder then 1600C 40 Hr,0.935300,Yes,1.65363365,10.175423,
PrSmGdHoLu Ti HPSDJ,"Pr,Sm,Gd,Ho,Lu",Ti,1.6402,0.0072793,Hot Press from Pyrochlore 1400 C 35 MPa 15 min,0.951900,Yes,1.861954207,10.17788,
PrNdGdYbLu Ti HPSDJ,"Pr,Nd,Gd,Yb,Lu",Ti,1.5372,0.050293,Hot Press from Pyrochlore 1400 C 35 MPa 15 min,0.933400,Yes,1.803578213,10.17459,
SmEuGdTbDy Ti HPSDJ,"Sm,Eu,Gd,Tb,Dy",Ti,2.1861,0.010599,Hot Press from Pyrochlore 1400 C 35 MPa 15 min,0.959600,Yes,2.405474741,10.18337,
PrSmGdHoLu Ti CDTF,"Pr,Sm,Gd,Ho,Lu",Ti,1.5632,0.017468,SSS 1600C 40 Hr,0.923000,Yes,1.8634952,10.17813232,
PrNdGdYbLu CDTF,"Pr,Nd,Gd,Yb,Lu",Ti,1.3101,0.0076589,SSS 1600C 40 Hr,0.904300,Yes,1.624552602,10.17715823,
SmEuGdTbDy Ti CDTF,"Sm,Eu,Gd,Tb,Dy",Ti,1.9556,0.029175,SSS 1600C 40 Hr,0.899800,Yes,2.389176079,10.18087481,
SmEuGdTbDy SPS,"Sm,Eu,Gd,Tb,Dy",Ti,2.0866,0.042452,Spark Plasma Sinter from Pyrochlore 1350C 37 MPa 10mintue,0.963200,Yes,2.291152684,10.186104,
PrNdGdYbLu SPS,"Pr,Nd,Gd,Yb,Lu",Ti,1.4789,0.0034275,Spark Plasma Sinter from Pyrochlore 1350C 37 MPa 10mintue,0.954300,Yes,1.681864434,10.173943,
PrSmGdHoLu SPS,"Pr,Sm,Gd,Ho,Lu",Ti,1.5631,0.01238,Spark Plasma Sinter from Pyrochlore 1350C 37 MPa 10mintue,0.987900,Yes,1.682809943,10.182036,
LaLuTiZr TF,"La, Lu","Ti, Zr",1.0087,0.011419,SSS 1600C 40 Hr,NA,No,NA,10.36904,
LaGdLuTiZr TF,"La,Gd,Lu","Ti, Zr",0.86389,0.01676,SSS 1600C 40 Hr,0.941500,Yes,1.034831808,10.37753523,
LaGdLuTiZr HP,"La,Gd,Lu","Ti, Zr",1.0483,0.009033167,,0.846700,Yes,1.481488392,,
LaEuLuTiZr TF,"La,Eu,Lu","Ti, Zr",1.020142857,0.009140625,SSS 1600C 40 Hr,0.961700,Yes,1.189878697,10.38009,
PrYbTiZr TF,"Pr,Yb","Ti, Zr",0.99236,0.023474676,SSS 1600C 40 Hr,0.957100,Yes,1.164752183,10.36939,
PrYbTiHf TF,"Pr, Yb","Ti, Hf",0.8213,0.002160688,SSS 1600C 40 Hr,0.918300,Yes,1.019879562,10.34771,
LaGdLuTiHf TF,"La,Gd,Lu","Ti, Hf",0.643571429,0.002535302,SSS 1600C 40 Hr,0.944600,Yes,0.76148419,10.36585,
LaGdLu TiZr SM 2500 1500 20,"La,Gd,Lu","Ti, Zr",0.7585,0.009056963,SpeedMix 2500 RPM 30 min then SSS 1500C 20 Hr,0.939400,Yes,0.908429078,10.35687,
PrYb SM 2500 1500 20,"Pr,Yb","Ti, Zr",1.015142857,0.004763809,SpeedMix 2500 RPM 30 min then SSS 1500C 20 Hr,0.941200,Yes,1.222737666,10.37021,
LaGdLuTiHf SM 2500 1500 20,"La,Gd,Lu","Ti, Hf",0.878971429,0.005456245,SpeedMix 2500 RPM 30 min then SSS 1500C 20 Hr,0.924800,Yes,1.082090082,10.36733,
PrYb TiHf SM 2500 1500 20,"Pr, Yb","Ti, Hf",0.899971429,0.027600399,SpeedMix 2500 RPM 30 min then SSS 1500C 20 Hr,0.949500,Yes,1.065738943,10.37763,
LaYTiZr TF,"La, Y","Ti, Zr",1.052428571,0.00430472,SSS 1600C 40 Hr,NA,No,NA,10.36109,
LaSmYTiZr TF,"La,Sm,Y","Ti, Zr",1.024692308,0.003830738,SSS 1600C 40 Hr,0.929000,Yes,1.259031603,10.3711,Not Equiatomic. 20% Sm the rest are balanced for max size disorder (Ti>Zr and Y>La)

File: data/raw/Pyrochlore_literature_extraction.csv (part 2 of 3)
Composition,Volume (nm^3),rA (Å),rB (Å),rA/rB,xO48f,Lattice constant (Å),Size disorder (δ %),Porosity (%),Grain Size (μm),ρmea (g/cm3),ρcal (g/cm3),Relative density,Direct Band Gap,Indirect Band Gap,Phase,Method,Bulk Modulus (GPa),Shear Modulus (GPa),Vickers Hardness (GPa),Young's Modulus (GPa),Fracture Toughness (Mpa*m^.5),Thermal Expansion (K^-1),Thermal Expansion at high temp,Thermal Conductivity (W/mK),Specific Heat (Jg^−1K^−1),Thermal Diffusivity  (mm² s⁻¹),Activation Energy (eV),Poissons Ratio,Mole Mass (g/mol),Sintering process,Source DOI,Source Title,Year,,,,
La₂Zr₂O₇,,,,,,10.795,,,,,,,,,SP,,,,,,0.87,,,,,,,,,,https://doi-org.utk.idm.oclc.org/10.1016/j.ceramint.2023.05.176,"Effect of multi-component rare-earth doping on maintaining structure stability of RE2Zr2O7 (RE = La, Sm, Gd, Y, Yb) coatings under thermal cycling ",2023,,,,
(La₁/₃Sm₁/₃Yb₁/₃)₂Zr₂O₇,,,,1.4968,,10.653,,,,,,,,,P,,,,,,0.96,,,,,,,,,,https://doi-org.utk.idm.oclc.org/10.1016/j.ceramint.2023.05.177,"Effect of multi-component rare-earth doping on maintaining structure stability of RE2Zr2O7 (RE = La, Sm, Gd, Y, Yb) coatings under thermal cycling ",2023,,,,
(La₁/₃Gd₁/₃Y₁/₃)₂Zr₂O₇,,,,1.4926,,10.697,,,,,,,,,P,,,,,,0.94,,,,,,,,,,https://doi-org.utk.idm.oclc.org/10.1016/j.ceramint.2023.05.178,"Effect of multi-component rare-earth doping on maintaining structure stability of RE2Zr2O7 (RE = La, Sm, Gd, Y, Yb) coatings under thermal cycling ",2023,,,,
(La₁/₅Sm₁/₅Y₁/₅Gd₁/₅Yb₁/₅)₂Zr₂O₇,,,,1.4714,,10.603,,,,,,,,,P,,,,,,1.01,,,,,,,,,,https://doi-org.utk.idm.oclc.org/10.1016/j.ceramint.2023.05.179,"Effect of multi-component rare-earth doping on maintaining structure stability of RE2Zr2O7 (RE = La, Sm, Gd, Y, Yb) coatings under thermal cycling ",2023,,,,
(Sm₀.₂Eu₀.₂Tb₀.₂Dy₀.₂Lu₀.₂)₂Zr₂O₇,,1.038,0.72,1.441,,,,,,,,99,,,P,,,,12.42,,2.24,,11,1.46*,,,,,,,https://doi.org/10.1016/j.jeurceramsoc.2025.117589,Novel (La0.2Ce0.2Pr0.2Nd0.2Gd0.2)2Hf2O7 high-entropy pyrochlore oxide as a promising TBC material ,2025,,,,
(La₀.₂Ce₀.₂Pr₀.₂Sm₀.₂Eu₀.₂)₂Hf₂O₇,,1.115,0.71,1.57,,,,,,,,99,,,P,,,,,,,,11.65,1.24*,,,,,,,https://doi.org/10.1016/j.jeurceramsoc.2025.117590,Novel (La0.2Ce0.2Pr0.2Nd0.2Gd0.2)2Hf2O7 high-entropy pyrochlore oxide as a promising TBC material ,2025,,,,
(La₀.₂Nd₀.₂Sm₀.₂Eu₀.₂Gd₀.₂)₂Zr₂O₇,,1.093,0.72,1.519,,,,,,,,96,,,P,,,,10.75,,,,11.03,,,,,,,,https://doi.org/10.1016/j.jeurceramsoc.2025.117591,Novel (La0.2Ce0.2Pr0.2Nd0.2Gd0.2)2Hf2O7 high-entropy pyrochlore oxide as a promising TBC material ,2025,,,,
(Sm₀.₂Yb₀.₂Gd₀.₂Er₀.₂Dy₀.₂)₂Ti₂O₇,,1.03,0.605,1.702,,,,,,,,99,,,P,,,,9.9,,,,,1.55*,,,,,,,https://doi.org/10.1016/j.jeurceramsoc.2025.117592,Novel (La0.2Ce0.2Pr0.2Nd0.2Gd0.2)2Hf2O7 high-entropy pyrochlore oxide as a promising TBC material ,2025,,,,
(La₀.₂Gd₀.₂Y₀.₂Sm₀.₂Ce₀.₂)₂Zr₂O₇,,1.091,0.72,1.515,,,,,,,,96,3.1,,P,,,,6.61,,1.27,,11.1,,,,,,,,https://doi.org/10.1016/j.jeurceramsoc.2025.117593,Novel (La0.2Ce0.2Pr0.2Nd0.2Gd0.2)2Hf2O7 high-entropy pyrochlore oxide as a promising TBC material ,2025,,,,
La₂Hf₂O₇,,1.16,0.71,1.634,,,,,,,,92,,,SP,,,,9.81,,2.27,,8.88,,,,,,,,https://doi.org/10.1016/j.jeurceramsoc.2025.117594,Novel (La0.2Ce0.2Pr0.2Nd0.2Gd0.2)2Hf2O7 high-entropy pyrochlore oxide as a promising TBC material ,2025,,,,
Gd₂Hf₂O₇,,1.053,0.71,1.483,,,,,,,,90,,,SP,,,,7.1,,,,11.5,1.84*,,,,,,,https://doi.org/10.1016/j.jeurceramsoc.2025.117595,Novel (La0.2Ce0.2Pr0.2Nd0.2Gd0.2)2Hf2O7 high-entropy pyrochlore oxide as a promising TBC material ,2025,,,,
(La₀.₂Ce₀.₂Pr₀.₂Nd₀.₂Gd₀.₂)₂Hf₂O₇,,1.118,0.71,1.575,0.33,,,2.45,,7.88,8.078,97.54,2.28,1.69,P,,,,12.54,,2.51,0.00000778*,11.27,1.48*,,0.42*,,,,,https://doi.org/10.1016/j.jeurceramsoc.2025.117596,Novel (La0.2Ce0.2Pr0.2Nd0.2Gd0.2)2Hf2O7 high-entropy pyrochlore oxide as a promising TBC material ,2025,,,,
(Sm0.2Eu0.2Gd0.2Y0.2Lu0.2)2Ti2O7,,,,,,,,,,,,,,,P,,,,9.04,,,,,,,,,,,,https://doi.org/10.1016/j.nimb.2022.10.011,Mechanical property and irradiation resistance of high entropy pyrochlore (Sm0.2Eu0.2Gd0.2Y0.2Lu0.2)2Ti2O7 ,2022,,,,
Sm2Ti2O7,,,,,,,,,,,,,,,SP,,,,2.21,,,,,,,,,,,,https://doi.org/10.1016/j.nimb.2022.10.012,Mechanical property and irradiation resistance of high entropy pyrochlore (Sm0.2Eu0.2Gd0.2Y0.2Lu0.2)2Ti2O7 ,2022,,,,
Eu2Ti2O7,,,,,,,,,,,,,,,SP,,,,3.12,,,,,,,,,,,,https://doi.org/10.1016/j.nimb.2022.10.013,Mechanical property and irradiation resistance of high entropy pyrochlore (Sm0.2Eu0.2Gd0.2Y0.2Lu0.2)2Ti2O7 ,2022,,,,
Y2Ti2O7,,,,,,,,,,,,,,,SP,,,,4.16,,,,,,,,,,,,https://doi.org/10.1016/j.nimb.2022.10.014,Mechanical property and irradiation resistance of high entropy pyrochlore (Sm0.2Eu0.2Gd0.2Y0.2Lu0.2)2Ti2O7 ,2022,,,,
Gd2Ti2O7,,,,,,,,,,,,,,,SP,,,,6.96,,,,,,,,,,,,https://doi.org/10.1016/j.nimb.2022.10.015,Mechanical property and irradiation resistance of high entropy pyrochlore (Sm0.2Eu0.2Gd0.2Y0.2Lu0.2)2Ti2O7 ,2022,,,,
Lu2Ti2O7,,,,,,,,,,,,,,,SP,,,,9.51,,,,,,,,,,,,https://doi.org/10.1016/j.nimb.2022.10.016,Mechanical property and irradiation resistance of high entropy pyrochlore (Sm0.2Eu0.2Gd0.2Y0.2Lu0.2)2Ti2O7 ,2022,,,,
Gd₂(Ti₁/₂Zr₁/₂)₂O₇,,,,,,,,,,,,95,,,P,,,,,,,,,2.24*,0.60*,0.58*,,,,,https://doi.org/10.1016/j.mtcomm.2024.108718,The effect of dual-sites high-entropy strategy on thermal conductivity of pyrochlore ceramics ,2024,,,,
Gd₂(Ti₁/₃Zr₁/₃Sn₁/₃)₂O₇,,,,,,,,,,,,95,,,P,,,,,,,,,1.87*,0.53*,0.52*,,,,,https://doi.org/10.1016/j.mtcomm.2024.108719,The effect of dual-sites high-entropy strategy on thermal conductivity of pyrochlore ceramics ,2024,,,,
Gd₂(Ti₁/₄Zr₁/₄Sn₁/₄Hf₁/₄)₂O₇,,,,,,,,,,,,95,,,P,,,,,,,,,1.61*,0.47*,0.46*,,,,,https://doi.org/10.1016/j.mtcomm.2024.108720,The effect of dual-sites high-entropy strategy on thermal conductivity of pyrochlore ceramics ,2024,,,,
(Gd₁/₇La₁/₇Nd₁/₇Sm₁/₇Eu₁/₇Dy₁/₇Ho₁/₇)₂(Ti₁/₄Zr₁/₄Sn₁/₄Hf₁/₄)₂O₇,,,,,,,0.085,,,,,95,,,P,,,,,,,,,1.37*,0.46*,0.41*,,,,,https://doi.org/10.1016/j.mtcomm.2024.108721,The effect of dual-sites high-entropy strategy on thermal conductivity of pyrochlore ceramics ,2024,,,,
Gd₂Zr₂O₇,,1.053,0.72,1.4645,0.34093,10.53931,,,,,,,,,SP,,,,,,,,,,,,,,,,https://doi.org/10.1016/j.jeurceramsoc.2019.12.008,Synthesis and structures of high-entropy pyrochlore oxides ,2019,,,,
(Gd₁/₂Eu₁/₂)₂Zr₂O₇,,1.0595,0.72,1.4735,0.33365,10.55246,,,,,,,,,P,,,,,,,,,,,,,,,,https://doi.org/10.1016/j.jeurceramsoc.2019.12.009,Synthesis and structures of high-entropy pyrochlore oxides ,2019,,,,
(Gd₁/₃Eu₁/₃Sm₁/₃)₂Zr₂O₇,,1.066,0.72,1.4826,0.33438,10.56785,,,,,,,,,P,,,,,,,,,,,,,,,,https://doi.org/10.1016/j.jeurceramsoc.2019.12.010,Synthesis and structures of high-entropy pyrochlore oxides ,2019,,,,
(Gd₁/₄Eu₁/₄Sm₁/₄Nd₁/₄)₂Zr₂O₇,,1.0768,0.72,1.4975,0.33682,10.59656,,,,,,,,,P,,,,,,,,,,,,,,,,https://doi.org/10.1016/j.jeurceramsoc.2019.12.011,Synthesis and structures of high-entropy pyrochlore oxides ,2019,,,,
(Gd₁/₅Eu₁/₅Sm₁/₅Nd₁/₅La₁/₅)₂Zr₂O₇,,1.0934,0.72,1.5179,0.33931,10.66488,,,,,,,,,P,,,,,,,,,,,,,,,,https://doi.org/10.1016/j.jeurceramsoc.2019.12.012,Synthesis and structures of high-entropy pyrochlore oxides ,2019,,,,
(Gd₁/₆Eu₁/₆Sm₁/₆Nd₁/₆La₁/₆Dy₁/₆)₂Zr₂O₇,,1.0823,0.72,1.503,0.33311,10.61128,,,,,,,,,P,,,,,,,,,,,,,,,,https://doi.org/10.1016/j.jeurceramsoc.2019.12.013,Synthesis and structures of high-entropy pyrochlore oxides ,2019,,,,
(Gd₁/₇Eu₁/₇Sm₁/₇Nd₁/₇La₁/₇Dy₁/₇Ho₁/₇)₂Zr₂O₇,,1.0727,0.72,1.4899,0.33133,10.58564,,,,,,,,,P,,,,,,,,,,,,,,,,https://doi.org/10.1016/j.jeurceramsoc.2019.12.014,Synthesis and structures of high-entropy pyrochlore oxides ,2019,,,,
(La0.2Nd0.2Sm0.2Gd0.2Yb0.2)2Zr2O7,,,,,,,,87.99,,,,,,,P,,,,,,,,,0.102,,,,,,,https://doi.org/10.1016/j.scriptamat.2020.113714,Pyrochlore-fluorite dual-phase high-entropy ceramic foams with extremely low thermal conductivity from particle-stabilized suspension,2020,,,,
(La0.2Nd0.2Sm0.2Gd0.2Yb0.2)2Zr2O7,,,,,,,,96.89,,,,,,,P,,,,,,,,,0.045,,,,,,,https://doi.org/10.1016/j.scriptamat.2020.113715,Pyrochlore-fluorite dual-phase high-entropy ceramic foams with extremely low thermal conductivity from particle-stabilized suspension,2020,,,,
(Nd0.4Ce0.15Sm0.15Eu0.15Yb0.15)2Zr2O6,,,,,,10.57,,0,,,,,,,P,,164.6,105.7,18.2,259.5,,,11.77,1.74*,,,,0.24,,,https://doi.org/10.1016/j.ceramint.2025.09.271  ,Unveiling elastic and thermal properties of Nd-rich high-entropy zirconate by experiments and ab initio calculations ,2025,,,,
(Nd0.4Ce0.15Sm0.15Eu0.15Yb0.15)2Zr2O7,,,,,,10.57,,5.6,,,,,,,P,,164.6,105.7,18.2,259.5,,,11.77,1.60*,,,,0.24,,,https://doi.org/10.1016/j.ceramint.2025.09.271  ,Unveiling elastic and thermal properties of Nd-rich high-entropy zirconate by experiments and ab initio calculations ,2025,,,,
Nd2Zr2O7,,,,,,10.57,,,,,,,,,SP,,172.4,99.2,12.4,249.8,,,10.1*,2.10*,,,,0.26,,,https://doi.org/10.1016/j.ceramint.2025.09.271  ,Unveiling elastic and thermal properties of Nd-rich high-entropy zirconate by experiments and ab initio calculations ,2025,,,,
(La0.2Y0.2Gd0.2Sm0.2Nd0.2)2Zr2O7,,,,,,,,88,,0.39,,,,,P,,,,,,,,,0.044,,,,,,,https://doi.org/10.1016/j.ceramint.2023.11.214  ,Thermal insulating and mechanical properties of high entropy pyrochlore oxide ceramic with hierarchical porous structures ,2023,,,,
(La0.16Ce0.04Y0.2Gd0.2Sm0.2Nd0.2)2Zr2O7,,,,,,,,83,,0.44,,,,,P,,,,,,,,,0.047,,,,,,,https://doi.org/10.1016/j.ceramint.2023.11.214  ,Thermal insulating and mechanical properties of high entropy pyrochlore oxide ceramic with hierarchical porous structures ,2023,,,,
(La0.12Ce0.08Y0.2Gd0.2Sm0.2Nd0.2)2Zr2O7,,,,,,,,76,,0.51,,,,,P,,,,,,,,,0.052,,,,,,,https://doi.org/10.1016/j.ceramint.2023.11.214  ,Thermal insulating and mechanical properties of high entropy pyrochlore oxide ceramic with hierarchical porous structures ,2023,,,,
(La0.08Ce0.12Y0.2Gd0.2Sm0.2Nd0.2)2Zr2O7,,,,,,,,83,,0.45,,,,,P,,,,,,,,,0.051,,,,,,,https://doi.org/10.1016/j.ceramint.2023.11.214  ,Thermal insulating and mechanical properties of high entropy pyrochlore oxide ceramic with hierarchical porous structures ,2023,,,,
(La0.04Ce0.16Y0.2Gd0.2Sm0.2Nd0.2)2Zr2O7 (G5),,,,,,,,77,,0.51,,,,,P,,,,,,,,,0.057,,,,,,,https://doi.org/10.1016/j.ceramint.2023.11.214  ,Thermal insulating and mechanical properties of high entropy pyrochlore oxide ceramic with hierarchical porous structures ,2023,,,,
(Ce0.2Y0.2Gd0.2Sm0.2Nd0.2)2Zr2O7,,,,,,,,75,,0.52,,,,,P,,,,,,,,,0.056,,,,,,,https://doi.org/10.1016/j.ceramint.2023.11.214  ,Thermal insulating and mechanical properties of high entropy pyrochlore oxide ceramic with hierarchical porous structures ,2023,,,,
Y2(Zr0.2Ti0.2Ge0.2Hf0.2Sn0.2)2O7,,,,1.57,0.33517,10.3222,11.19,,,,5.962,,,,P,,,,,,,,,,,,,,,1550 ℃ for 5 h,https://doi.org/10.1016/j.jeurceramsoc.2023.12.027,"Design, synthesis, and influencing factors of medium-/high-entropy Y2(ZrTiGeHfSnSi)2O7 with a pyrochlore structure ",2023,,,,
Y2(Sn0.2Ti0.2Zr0.2Hf0.2Si0.2)2O7,,,,1.63,,,19.13,,,,,,,,P,,,,,,,,,,,,,,,1550 ℃ for 5 h,https://doi.org/10.1016/j.jeurceramsoc.2023.12.028,"Design, synthesis, and influencing factors of medium-/high-entropy Y2(ZrTiGeHfSnSi)2O7 with a pyrochlore structure ",2023,,,,
Y2(Sn0.2Ti0.2Ge0.2Hf0.2Si0.2)2O7,,,,1.74,,,19.32,,,,,,,,P,,,,,,,,,,,,,,,1550 ℃ for 5 h,https://doi.org/10.1016/j.jeurceramsoc.2023.12.029,"Design, synthesis, and influencing factors of medium-/high-entropy Y2(ZrTiGeHfSnSi)2O7 with a pyrochlore structure ",2023,,,,
Y2(Sn0.2Ge0.2Zr0.2Ti0.2Si0.2)2O7,,,,1.73,,,19.63,,,,,,,,P,,,,,,,,,,,,,,,1550 ℃ for 5 h,https://doi.org/10.1016/j.jeurceramsoc.2023.12.030,"Design, synthesis, and influencing factors of medium-/high-entropy Y2(ZrTiGeHfSnSi)2O7 with a pyrochlore structure ",2023,,,,
Y2(Zr0.2Ti0.2Ge0.2Hf0.2Si0.2)2O7,,,,1.72,,,20.12,,,,,,,,P,,,,,,,,,,,,,,,1550 ℃ for 5 h,https://doi.org/10.1016/j.jeurceramsoc.2023.12.031,"Design, synthesis, and influencing factors of medium-/high-entropy Y2(ZrTiGeHfSnSi)2O7 with a pyrochlore structure ",2023,,,,
Y2(Sn0.2Ge0.2Zr0.2Hf0.2Si0.2)2O7,,,,1.67,,,20.61,,,,,,,,P,,,,,,,,,,,,,,,1550 ℃ for 5 h,https://doi.org/10.1016/j.jeurceramsoc.2023.12.032,"Design, synthesis, and influencing factors of medium-/high-entropy Y2(ZrTiGeHfSnSi)2O7 with a pyrochlore structure ",2023,,,,
Y2(Zr0.15Ti0.315Ge0.15Hf0.085Sn0.3)2O7,,,,1.58,0.32959,10.2707,10.16,,,,5.773,,,,P,,,,,,,,,,,,,,,1550 ℃ for 5 h,https://doi.org/10.1016/j.jeurceramsoc.2023.12.033,"Design, synthesis, and influencing factors of medium-/high-entropy Y2(ZrTiGeHfSnSi)2O7 with a pyrochlore structure ",2023,,,,
Y2(Zr0.315Ti0.15Ge0.3Hf0.15Sn0.085)2O7,,,,1.59,,,12.83,,,,,,,,P,,,,,,,,,,,,,,,1550 ℃ for 5 h,https://doi.org/10.1016/j.jeurceramsoc.2023.12.034,"Design, synthesis, and influencing factors of medium-/high-entropy Y2(ZrTiGeHfSnSi)2O7 with a pyrochlore structure ",2023,,,,
Y2(Sn0.3Ti0.315Zr0.15Hf0.15Si0.085)2O7,,,,1.58,,,13.57,,,,,,,,P,,,,,,,,,,,,,,,1550 ℃ for 5 h,https://doi.org/10.1016/j.jeurceramsoc.2023.12.035,"Design, synthesis, and influencing factors of medium-/high-entropy Y2(ZrTiGeHfSnSi)2O7 with a pyrochlore structure ",2023,,,,
Y2(Sn0.3Ti0.315Ge0.15Hf0.15Si0.085)2O7,,,,1.65,,,14.55,,,,,,,,P,,,,,,,,,,,,,,,1550 ℃ for 5 h,https://doi.org/10.1016/j.jeurceramsoc.2023.12.036,"Design, synthesis, and influencing factors of medium-/high-entropy Y2(ZrTiGeHfSnSi)2O7 with a pyrochlore structure ",2023,,,,
Y2(Sn0.3Ge0.15Zr0.15Ti0.315Si0.085)2O7,,,,1.65,,,14.78,,,,,,,,P,,,,,,,,,,,,,,,1550 ℃ for 5 h,https://doi.org/10.1016/j.jeurceramsoc.2023.12.037,"Design, synthesis, and influencing factors of medium-/high-entropy Y2(ZrTiGeHfSnSi)2O7 with a pyrochlore structure ",2023,,,,
Y2(Zr0.15Ti0.315Ge0.3Hf0.15Si0.085)2O7,,,,1.7,,,15.73,,,,,,,,P,,,,,,,,,,,,,,,1550 ℃ for 5 h,https://doi.org/10.1016/j.jeurceramsoc.2023.12.038,"Design, synthesis, and influencing factors of medium-/high-entropy Y2(ZrTiGeHfSnSi)2O7 with a pyrochlore structure ",2023,,,,
Y2(Sn0.315Ge0.3Zr0.15Hf0.15Si0.085)2O7,,,,1.63,,,16.62,,,,,,,,P,,,,,,,,,,,,,,,1550 ℃ for 5 h,https://doi.org/10.1016/j.jeurceramsoc.2023.12.039,"Design, synthesis, and influencing factors of medium-/high-entropy Y2(ZrTiGeHfSnSi)2O7 with a pyrochlore structure ",2023,,,,
Y2(Zr0.4Ti0.1Ge0.1Hf0.1Sn0.3)2O7,,,,1.5,0.33143,10.365,8.8,,,,5.893,,,,P,,,,,,,,,,,,,,,1550 ℃ for 5 h,https://doi.org/10.1016/j.jeurceramsoc.2023.12.040,"Design, synthesis, and influencing factors of medium-/high-entropy Y2(ZrTiGeHfSnSi)2O7 with a pyrochlore structure ",2023,,,,
Y2(Zr0.25Ti0.25Hf0.25Sn0.25)2O7,,,,1.5,0.33535,10.3408,6.65,,,,6.105,,,,P,,,,,,,,,,,,,,,1550 ℃ for 5 h,https://doi.org/10.1016/j.jeurceramsoc.2023.12.041,"Design, synthesis, and influencing factors of medium-/high-entropy Y2(ZrTiGeHfSnSi)2O7 with a pyrochlore structure ",2023,,,,
Y2(Ti0.25Ge0.25Hf0.25Sn0.25)2O7,,,,1.61,,,11.32,,,,,,,,P,,,,,,,,,,,,,,,1550 ℃ for 5 h,https://doi.org/10.1016/j.jeurceramsoc.2023.12.042,"Design, synthesis, and influencing factors of medium-/high-entropy Y2(ZrTiGeHfSnSi)2O7 with a pyrochlore structure ",2023,,,,
Y2(Zr0.25Ti0.25Ge0.25Sn0.25)2O7,,,,1.6,,,11.7,,,,,,,,P,,,,,,,,,,,,,,,1550 ℃ for 5 h,https://doi.org/10.1016/j.jeurceramsoc.2023.12.043,"Design, synthesis, and influencing factors of medium-/high-entropy Y2(ZrTiGeHfSnSi)2O7 with a pyrochlore structure ",2023,,,,
Y2(Zr0.25Ti0.25Ge0.25Hf0.25)2O7,,,,1.59,,,12.23,,,,,,,,P,,,,,,,,,,,,,,,1550 ℃ for 5 h,https://doi.org/10.1016/j.jeurceramsoc.2023.12.044,"Design, synthesis, and influencing factors of medium-/high-entropy Y2(ZrTiGeHfSnSi)2O7 with a pyrochlore structure ",2023,,,,
Y2(Zr0.25Ti0.25Si0.25Sn0.25)2O7,,,,1.69,,,20.7,,,,,,,,P,,,,,,,,,,,,,,,1550 ℃ for 5 h,https://doi.org/10.1016/j.jeurceramsoc.2023.12.045,"Design, synthesis, and influencing factors of medium-/high-entropy Y2(ZrTiGeHfSnSi)2O7 with a pyrochlore structure ",2023,,,,
Y2(Zr0.065Ti0.435Hf0.065Sn0.435)2O7,,,,1.55,0.33007,10.2805,6.97,,,,5.746,,,,P,,,,,,,,,,,,,,,1550 ℃ for 5 h,https://doi.org/10.1016/j.jeurceramsoc.2023.12.046,"Design, synthesis, and influencing factors of medium-/high-entropy Y2(ZrTiGeHfSnSi)2O7 with a pyrochlore structure ",2023,,,,
Y2(Ti0.435Ge0.065Hf0.065Sn0.435)2O7,,,,1.58,0.3599,10.254,8.08,,,,5.761,,,,P,,,,,,,,,,,,,,,1550 ℃ for 5 h,https://doi.org/10.1016/j.jeurceramsoc.2023.12.047,"Design, synthesis, and influencing factors of medium-/high-entropy Y2(ZrTiGeHfSnSi)2O7 with a pyrochlore structure ",2023,,,,
Y2(Zr0.065Ti0.435Ge0.065Sn0.435)2O7,,,,1.58,0.33301,10.26,8.21,,,,5.611,,,,P,,,,,,,,,,,,,,,1550 ℃ for 5 h,https://doi.org/10.1016/j.jeurceramsoc.2023.12.048,"Design, synthesis, and influencing factors of medium-/high-entropy Y2(ZrTiGeHfSnSi)2O7 with a pyrochlore structure ",2023,,,,
Y2(Zr0.435Ti0.435Ge0.065Hf0.065)2O7,,,,1.55,0.33617,10.2694,9.79,,,,5.442,,,,P,,,,,,,,,,,,,,,1550 ℃ for 5 h,https://doi.org/10.1016/j.jeurceramsoc.2023.12.049,"Design, synthesis, and influencing factors of medium-/high-entropy Y2(ZrTiGeHfSnSi)2O7 with a pyrochlore structure ",2023,,,,
Y2(Zr0.065Ti0.435Si0.065Sn0.435)2O7,,,,1.6,,,11.94,,,,,,,,P,,,,,,,,,,,,,,,1550 ℃ for 5 h,https://doi.org/10.1016/j.jeurceramsoc.2023.12.050,"Design, synthesis, and influencing factors of medium-/high-entropy Y2(ZrTiGeHfSnSi)2O7 with a pyrochlore structure ",2023,,,,
La2(Yb0.25Y0.25Nb0.25Ta0.25)2O7,,,,1.52,,,,,,,,,,,P,,,,,,,,,,,,,,,,https://doi.org/10.1016/j.ceramint.2026.05.006  ,"Ultra-low thermal conductivity and excellent high-temperature phase stability of La2(Yb,Y,Zr,Nb,Ta)2O7 high-entropy pyrochlore oxides ",2026,,,,
La2(Yb0.2375Y0.2375Zr0.05Nb0.2375Ta0.2375)2O7,,,,1.53,,,,,,,,,,,P,,,,,,,,,,,,,,,,https://doi.org/10.1016/j.ceramint.2026.05.006  ,"Ultra-low thermal conductivity and excellent high-temperature phase stability of La2(Yb,Y,Zr,Nb,Ta)2O7 high-entropy pyrochlore oxides ",2026,,,,
La2(Yb0.225Y0.225Zr0.10Nb0.225Ta0.225)2O7,,,,1.53,,,,28.9,,4.72,7.04,,,,P,,,,,,,0.00000944,,1.11*,,,,,,,https://doi.org/10.1016/j.ceramint.2026.05.006  ,"Ultra-low thermal conductivity and excellent high-temperature phase stability of La2(Yb,Y,Zr,Nb,Ta)2O7 high-entropy pyrochlore oxides ",2026,,,,
La2(Yb0.2125Y0.2125Zr0.15Nb0.2125Ta0.2125)2O7,,,,1.54,,,,28.36,,4.76,7.17,,,,P,,,,,,,0.00000991*,,1.13*,,,,,,,https://doi.org/10.1016/j.ceramint.2026.05.006  ,"Ultra-low thermal conductivity and excellent high-temperature phase stability of La2(Yb,Y,Zr,Nb,Ta)2O7 high-entropy pyrochlore oxides ",2026,,,,
La2(Yb0.20Y0.20Zr0.20Nb0.20Ta0.20)2O7,,,,1.54,,10.8308,,19.73,,5.31,6.7,,,,P,,,,,,,0.00000990*,,0.81,,,,,,,https://doi.org/10.1016/j.ceramint.2026.05.006  ,"Ultra-low thermal conductivity and excellent high-temperature phase stability of La2(Yb,Y,Zr,Nb,Ta)2O7 high-entropy pyrochlore oxides ",2026,,,,
La2(Yb0.1875Y0.1875Zr0.25Nb0.1875Ta0.1875)2O7,,,,1.54,,10.817,,29.26,,4.61,6.68,,,,P,,,,,,,0.00000982*,,0.96,,,,,,,https://doi.org/10.1016/j.ceramint.2026.05.006  ,"Ultra-low thermal conductivity and excellent high-temperature phase stability of La2(Yb,Y,Zr,Nb,Ta)2O7 high-entropy pyrochlore oxides ",2026,,,,
La2(Yb0.175Y0.175Zr0.30Nb0.175Ta0.175)2O7,,,,1.55,,10.8078,,25.24,,4.89,6.65,,,,P,,,,,,,0.00000990*,,1.01,,,,,,,https://doi.org/10.1016/j.ceramint.2026.05.006  ,"Ultra-low thermal conductivity and excellent high-temperature phase stability of La2(Yb,Y,Zr,Nb,Ta)2O7 high-entropy pyrochlore oxides ",2026,,,,
(Nd1/5Sm1/5Eu1/5Gd1/5La1/5)2Zr2O7,,,,1.5158,0.34416(79),10.64364(26),3.18,,,,,,,,P,,,,,,,,,,,,,,,,https://doi.org/10.3390/ma15010129  ,High-Entropy Pyrochlore A2B2O7 with Both Heavy and Light Rare-Earth Elements at the A Site ,2022,,,,
(Nd1/5Sm1/5Eu1/5Gd1/5Dy1/5)2Zr2O7,,,,1.4817,0.35109(93),10.57011(32),2.55,,,,,,,,P,,,,,,,,,,,,,,,,https://doi.org/10.3390/ma15010129  ,High-Entropy Pyrochlore A2B2O7 with Both Heavy and Light Rare-Earth Elements at the A Site ,2022,,,,
(Nd1/5Sm1/5Eu1/5Gd1/5Ho1/5)2Zr2O7,,,,1.4783,0.35412(95),10.55579(30),2.9,,,,,,,,P,,,,,,,,,,,,,,,,https://doi.org/10.3390/ma15010129  ,High-Entropy Pyrochlore A2B2O7 with Both Heavy and Light Rare-Earth Elements at the A Site ,2022,,,,
(Nd1/5Sm1/5Eu1/5Gd1/5Er1/5)2Zr2O7,,,,1.4753,0.35504(94),10.56713(28),3.25,,,,,,,,P,,,,,,,,,,,,,,,,https://doi.org/10.3390/ma15010129  ,High-Entropy Pyrochlore A2B2O7 with Both Heavy and Light Rare-Earth Elements at the A Site ,2022,,,,
(Nd1/5Sm1/5Eu1/5Gd1/5Tm1/5)2Zr2O7,,,,1.4725,0.35599(99),10.5427(35),3.58,,,,,,,,P,,,,,,,,,,,,,,,,https://doi.org/10.3390/ma15010129  ,High-Entropy Pyrochlore A2B2O7 with Both Heavy and Light Rare-Earth Elements at the A Site ,2022,,,,
(Nd1/5Sm1/5Eu1/5Gd1/5Yb1/5)2Zr2O7,,,,1.47,0.35444(92),10.55395(32),3.89,,,,,,,,P,,,,,,,,,,,,,,,,https://doi.org/10.3390/ma15010129  ,High-Entropy Pyrochlore A2B2O7 with Both Heavy and Light Rare-Earth Elements at the A Site ,2022,,,,
(Nd1/5Sm1/5Eu1/5Gd1/5Lu1/5)2Zr2O7,,,,1.4686,0.35170(79),10.54532(30),4.06,,,,,,,,P,,,,,,,,,,,,,,,,https://doi.org/10.3390/ma15010129  ,High-Entropy Pyrochlore A2B2O7 with Both Heavy and Light Rare-Earth Elements at the A Site ,2022,,,,
(Gd1/2Y1/2)2Ti2O7,,,,,,,,0.46,3.92,6.2,,,,,P,,,,9.085,208,1.074,,,,,,,,,,https://doi.org/10.1016/j.jeurceramsoc.2023.08.009,Phase structure of high-entropy pyrochlore oxides: From powder synthesis to ceramic sintering ,2023,,,,
(Gd1/3Pr1/3Y1/3)2Ti2O7,,,,,,,,0.97,4.83,6.32,,,,,P,,,,9.686,199,0.985,,,,,,,,,,https://doi.org/10.1016/j.jeurceramsoc.2023.08.010,Phase structure of high-entropy pyrochlore oxides: From powder synthesis to ceramic sintering ,2023,,,,
(Sm1/4Yb1/4Gd1/4Er1/4)2Ti2O7,,,,,,,,0.13,3.4,6.57,,,,,P,,,,10.24,220,0.623,,,,,,,,,,https://doi.org/10.1016/j.jeurceramsoc.2023.08.011,Phase structure of high-entropy pyrochlore oxides: From powder synthesis to ceramic sintering ,2023,,,,
(Sm1/5Yb1/5Gd1/5Er1/5Dy1/5)2Ti2O7,,,,,,,,0.15,2.48,6.52,,,,,P,,,,10.14,221,0.857,,,,,,,,,,https://doi.org/10.1016/j.jeurceramsoc.2023.08.012,Phase structure of high-entropy pyrochlore oxides: From powder synthesis to ceramic sintering ,2023,,,,
La2(Mg0.2Zn0.2Ce0.2W0.2Mo0.2)2O7,,,,1.65,,,14.61,,,,,,,,P,,,,,,,,,,,,,,,,https://doi-org.utk.idm.oclc.org/10.1016/j.jeurceramsoc.2022.05.065,Design and synthesis of high-entropy pyrochlore ceramics based on valence combination ,2025,,,,
La2(Zn0.2Yb0.2Y0.2W0.2Mo0.2)2O7,,,,1.57,,,17.53,,,,,,,,P,,,,,,,,,,,,,,,,https://doi-org.utk.idm.oclc.org/10.1016/j.jeurceramsoc.2022.05.066,Design and synthesis of high-entropy pyrochlore ceramics based on valence combination ,2025,,,,
La2(Mg0.2Zn0.2Nb0.2Ta0.2W0.2)2O7,,,,1.74,,,7.94,,,,,,,,P,,,,,,,,,,,,,,,,https://doi-org.utk.idm.oclc.org/10.1016/j.jeurceramsoc.2022.05.067,Design and synthesis of high-entropy pyrochlore ceramics based on valence combination ,2025,,,,
La2(Zn0.2Yb0.2Ti0.2Nb0.2W0.2)2O7,,,,1.68,,,14.77,,,,,,,,P,,,,,,,,,,,,,,,,https://doi-org.utk.idm.oclc.org/10.1016/j.jeurceramsoc.2022.05.068,Design and synthesis of high-entropy pyrochlore ceramics based on valence combination ,2025,,,,
La2(Zn0.2Yb0.2Nb0.2Ta0.2Sb0.2)2O7,,,,1.66,,,13.9,,,,,,,,P,,,,,,,,,,,,,,,,https://doi-org.utk.idm.oclc.org/10.1016/j.jeurceramsoc.2022.05.069,Design and synthesis of high-entropy pyrochlore ceramics based on valence combination ,2025,,,,
La2(Zn0.2Ti0.2Zr0.2Hf0.2W0.2)2O7,,,,1.72,,,8.89,,,,,,,,P,,,,,,,,,,,,,,,,https://doi-org.utk.idm.oclc.org/10.1016/j.jeurceramsoc.2022.05.070,Design and synthesis of high-entropy pyrochlore ceramics based on valence combination ,2025,,,,
La2(Zn0.2Ce0.2Zr0.2Nb0.2Ta0.2)2O7,,,,1.61,,,11.7,,,,,,,,P,,,,,,,,,,,,,,,,https://doi-org.utk.idm.oclc.org/10.1016/j.jeurceramsoc.2022.05.071,Design and synthesis of high-entropy pyrochlore ceramics based on valence combination ,2025,,,,
La2(Yb0.2Y0.2Ga0.2Nb0.2W0.2)2O7,,,,1.6,,,17.96,,,,,,,,P,,,,,,,,,,,,,,,,https://doi-org.utk.idm.oclc.org/10.1016/j.jeurceramsoc.2022.05.072,Design and synthesis of high-entropy pyrochlore ceramics based on valence combination ,2025,,,,
La2(Yb0.2Y0.2Ti0.2Zr0.2W0.2)2O7,,,,1.57,,,17.15,,,,,,,,P,,,,,,,,,,,,,,,,https://doi-org.utk.idm.oclc.org/10.1016/j.jeurceramsoc.2022.05.073,Design and synthesis of high-entropy pyrochlore ceramics based on valence combination ,2025,,,,
La2(Yb0.2Y0.2Ti0.2Nb0.2Ta0.2)2O7,,,,1.59,,,17.29,,,,,,,,P,,,,,,,,,,,,,,,,https://doi-org.utk.idm.oclc.org/10.1016/j.jeurceramsoc.2022.05.074,Design and synthesis of high-entropy pyrochlore ceramics based on valence combination ,2025,,,,
La2(Yb0.2Zr0.2Ti0.2Sn0.2Nb0.2)2O7,,,,1.65,,,12.89,,,,,,,,P,,,,,,,,,,,,,,,,https://doi-org.utk.idm.oclc.org/10.1016/j.jeurceramsoc.2022.05.075,Design and synthesis of high-entropy pyrochlore ceramics based on valence combination ,2025,,,,
La2(Zr0.2Ti0.2Ce0.2Hf0.2Sn0.2)2O7,,,,1.61,,,11.92,,,,,,,,P,,,,,,,,,,,,,,,,https://doi-org.utk.idm.oclc.org/10.1016/j.jeurceramsoc.2022.05.076,Design and synthesis of high-entropy pyrochlore ceramics based on valence combination ,2025,,,,
La2(Zn0.2Yb0.2Zr0.2Nb0.2W0.2)2O7,,,,,,,12.99,,,,,,,,P,,,,,,,,,,,,,,,,https://doi-org.utk.idm.oclc.org/10.1016/j.jeurceramsoc.2022.05.077,Design and synthesis of high-entropy pyrochlore ceramics based on valence combination ,2025,,,,
La2(Yb0.2Y0.2Zr0.2Nb0.2Ta0.2)2O7,,,,,,10.8308,14.71,,,,6.7,,,,P,,,,,,,,,,,,,,,,https://doi-org.utk.idm.oclc.org/10.1016/j.jeurceramsoc.2022.05.078,Design and synthesis of high-entropy pyrochlore ceramics based on valence combination ,2025,,,,
La2(Yb0.2Zr0.2Hf0.2Sn0.2Nb0.2)2O7,,,,,,10.8104,10.52,,,,6.85,,,,P,,,,,,,,,,,,,,,,https://doi-org.utk.idm.oclc.org/10.1016/j.jeurceramsoc.2022.05.079,Design and synthesis of high-entropy pyrochlore ceramics based on valence combination ,2025,,,,
Y2(Zr0.2Ti0.2Ge0.2Hf0.2Sn0.2)2O7,,,,,,10.2581,11.19,,,,6.07,,,,P,,,,,,,,,,,,,,,,https://doi-org.utk.idm.oclc.org/10.1016/j.jeurceramsoc.2022.05.080,Design and synthesis of high-entropy pyrochlore ceramics based on valence combination ,2025,,,,
La2(Yb0.15Zr0.3Ti0.1Sn0.3Nb0.15)2O7,,,,,,10.7655,10.67,,,,6.44,,,,P,,,,,,,,,,,,,,,,https://doi-org.utk.idm.oclc.org/10.1016/j.jeurceramsoc.2022.05.081,Design and synthesis of high-entropy pyrochlore ceramics based on valence combination ,2025,,,,
La2(Zr0.3Ti0.1Ce0.1Hf0.2Sn0.3)2O7,,,,,,10.7713,8.66,,,,6.64,,,,P,,,,,,,,,,,,,,,,https://doi-org.utk.idm.oclc.org/10.1016/j.jeurceramsoc.2022.05.082,Design and synthesis of high-entropy pyrochlore ceramics based on valence combination ,2025,,,,
La2(ZnMgZrWMo)2O7,,,0.674,,,,,,,,,,,,P,,,,,,,,13.9,1.15*,,,,,,,https://doi-org.utk.idm.oclc.org/10.1016/j.jallcom.2022.166635  ,Synthesis of high-entropy La2B2O7 ceramics with non-equivalent principal elements in B-sites and their CMAS resistance performance ,2022,,,,
La2(ZnMgHfWMo)2O7,,,0.672,,,,,,,,,,,,P,,,,,,,,13.3*,1.28*,,,,,,,https://doi-org.utk.idm.oclc.org/10.1016/j.jallcom.2022.166635  ,Synthesis of high-entropy La2B2O7 ceramics with non-equivalent principal elements in B-sites and their CMAS resistance performance ,2022,,,,
La2(ZnMgSnWMo)2O7,,,0.668,,,,,,,,,,,,P,,,,,,,,12.5*,1.24*,,,,,,,https://doi-org.utk.idm.oclc.org/10.1016/j.jallcom.2022.166635  ,Synthesis of high-entropy La2B2O7 ceramics with non-equivalent principal elements in B-sites and their CMAS resistance performance ,2022,,,,
La2(ZnMgCeWMo)2O7,,,0.704,,,,,,,,,,,,F,,,,,,,,,,,,,,,,https://doi-org.utk.idm.oclc.org/10.1016/j.jallcom.2022.166635  ,Synthesis of high-entropy La2B2O7 ceramics with non-equivalent principal elements in B-sites and their CMAS resistance performance ,2022,,,,
La2(ZnMgTiWMo)2O7,,,0.651,,,,,,,,,,,,M,,,,,,,,,,,,,,,,https://doi-org.utk.idm.oclc.org/10.1016/j.jallcom.2022.166635  ,Synthesis of high-entropy La2B2O7 ceramics with non-equivalent principal elements in B-sites and their CMAS resistance performance ,2022,,,,
La2(ZnNiTiWMo)2O7,,,0.645,,,,,,,,,,,,M,,,,,,,,,,,,,,,,https://doi-org.utk.idm.oclc.org/10.1016/j.jallcom.2022.166635  ,Synthesis of high-entropy La2B2O7 ceramics with non-equivalent principal elements in B-sites and their CMAS resistance performance ,2022,,,,
Y2(Zr1/6Ti1/3Ge1/6Hf1/12Sn1/4)2O7,,,,1.59,,10.26,10.48,,0.44,3.89,5.73,,,,P,,,,,,,,,1.68,,,,,,,https://doi-org.utk.idm.oclc.org/10.1016/j.ceramint.2024.03.369  ,"Thermodynamic calculation, preparation and properties of Y2(Zr1/6Ti1/3Ge1/6Hf1/12Sn1/4)2O7 high-entropy pyrochlore ceramics ",2024,,,,
Y2(Zr1/6Ti1/3Ge1/6Hf1/12Sn1/4)2O7,,,,1.59,,10.26,10.48,32.11,0.44,3.89,5.73,,,,P,,,,,,,,,0.9526,,,,,,,https://doi-org.utk.idm.oclc.org/10.1016/j.ceramint.2024.03.369  ,"Thermodynamic calculation, preparation and properties of Y2(Zr1/6Ti1/3Ge1/6Hf1/12Sn1/4)2O7 high-entropy pyrochlore ceramics ",2024,,,,
Y2(Zr1/3Ti1/6Ge1/4Hf1/6Sn1/12)2O7,,,,1.57,,,12.23,,,,,,,,P,,,,,,,,,,,,,,,,https://doi-org.utk.idm.oclc.org/10.1016/j.ceramint.2024.03.369  ,"Thermodynamic calculation, preparation and properties of Y2(Zr1/6Ti1/3Ge1/6Hf1/12Sn1/4)2O7 high-entropy pyrochlore ceramics ",2024,,,,
Y2Ti2O7,,,,,,10.06,,,,3.67,5.03,,,,SP,,,,,,,,,3.05,,,,,,,https://doi-org.utk.idm.oclc.org/10.1016/j.ceramint.2024.03.369  ,"Thermodynamic calculation, preparation and properties of Y2(Zr1/6Ti1/3Ge1/6Hf1/12Sn1/4)2O7 high-entropy pyrochlore ceramics ",2024,,,,
(La0.2Gd0.2Y0.2Yb0.2Er0.2)2(Zr0.5Ti0.5)2O7,,,,,,10.377,,,,6.33,6.44,,,,P,,,,,,,,,1.2,,,,,,,https://doi-org.utk.idm.oclc.org/10.1016/j.ceramint.2024.03.369  ,"Thermodynamic calculation, preparation and properties of Y2(Zr1/6Ti1/3Ge1/6Hf1/12Sn1/4)2O7 high-entropy pyrochlore ceramics ",2024,,,,
Sm2(Nb0.2Sn0.2Ti0.2Y0.2Zr0.2)2O7,,,,,,10.464,,,,,6.83,,,,P,,,,,,,,,1.35,,,,,,,https://doi-org.utk.idm.oclc.org/10.1016/j.ceramint.2024.03.369  ,"Thermodynamic calculation, preparation and properties of Y2(Zr1/6Ti1/3Ge1/6Hf1/12Sn1/4)2O7 high-entropy pyrochlore ceramics ",2024,,,,
Y2(Ti0.25Zr0.25Hf0.25Ta0.25)2O7,,,,,,10.333,,,,6.45,6.5,,,,P,,,,,,,,,1.8,,,,,,,https://doi-org.utk.idm.oclc.org/10.1016/j.ceramint.2024.03.369  ,"Thermodynamic calculation, preparation and properties of Y2(Zr1/6Ti1/3Ge1/6Hf1/12Sn1/4)2O7 high-entropy pyrochlore ceramics ",2024,,,,
(Sm1/4Eu1/4Gd1/4Yb1/4)2(Ti1/2Hf1/4Zr1/4)2O7,,,,1.585*,,10.333*,,,,,,,,,P,,,,,237.0*,,,,1.35*,,,,,,,10.1016/j.actamat.2021.116858 ,Single-phase duodenary high-entropy fluorite/pyrochlore oxides with an order-disorder transition ,2021,,,,
[(Sm1/4Eu1/4Gd1/4Yb1/4)2(Ti1/2Hf1/4Zr1/4)2O7]0.98[(Sc0.266Dy0.248Tm0.246Yb0.240)3NbO7]0.02,,,,1.582*,,10.332*,,,,,,,,,P,,,,,241.0*,,,,1.34*,,,,,,,10.1016/j.actamat.2021.116858 ,Single-phase duodenary high-entropy fluorite/pyrochlore oxides with an order-disorder transition ,2021,,,,
[(Sm1/4Eu1/4Gd1/4Yb1/4)2(Ti1/2Hf1/4Zr1/4)2O7]0.90[(Sc0.266Dy0.248Tm0.246Yb0.240)3NbO7]0.10,,,,1.572*,,10.332*,,,,,,,,,P,,,,,237.5*,,,,1.31*,,,,,,,10.1016/j.actamat.2021.116858 ,Single-phase duodenary high-entropy fluorite/pyrochlore oxides with an order-disorder transition ,2021,,,,
[(Sm1/4Eu1/4Gd1/4Yb1/4)2(Ti1/2Hf1/4Zr1/4)2O7]0.75[(Sc0.266Dy0.248Tm0.246Yb0.240)3NbO7]0.25,,,,1.552*,,10.333*,,,,,,,,,P,,,,,235.0*,,,,1.31*,,,,,,,10.1016/j.actamat.2021.116858 ,Single-phase duodenary high-entropy fluorite/pyrochlore oxides with an order-disorder transition ,2021,,,,
[(Sm1/4Eu1/4Gd1/4Yb1/4)2(Ti1/2Hf1/4Zr1/4)2O7]0.50[(Sc0.266Dy0.248Tm0.246Yb0.240)3NbO7]0.50,,,,1.520*,,10.332*,,,,,,,,,P,,,,,229.0*,,,,1.29*,,,,,,,10.1016/j.actamat.2021.116858 ,Single-phase duodenary high-entropy fluorite/pyrochlore oxides with an order-disorder transition ,2021,,,,
[(Sm1/4Eu1/4Gd1/4Yb1/4)2(Ti1/2Hf1/4Zr1/4)2O7]0.25[(Sc0.266Dy0.248Tm0.246Yb0.240)3NbO7]0.75,,,,1.490*,,10.331*,,,,,,,,,P,,,,,223.0*,,,,1.29*,,,,,,,10.1016/j.actamat.2021.116858 ,Single-phase duodenary high-entropy fluorite/pyrochlore oxides with an order-disorder transition ,2021,,,,
[(Sm1/4Eu1/4Gd1/4Yb1/4)2(Ti1/2Hf1/4Zr1/4)2O7]0.10[(Sc0.266Dy0.248Tm0.246Yb0.240)3NbO7]0.90,,,,1.472*,,10.327*,,,,,,,,,DF,,,,,217.0*,,,,1.26*,,,,,,,10.1016/j.actamat.2021.116858 ,Single-phase duodenary high-entropy fluorite/pyrochlore oxides with an order-disorder transition ,2021,,,,
[(Sm1/4Eu1/4Gd1/4Yb1/4)2(Ti1/2Hf1/4Zr1/4)2O7]0.02[(Sc0.266Dy0.248Tm0.246Yb0.240)3NbO7]0.98,,,,1.462*,,10.326*,,,,,,,,,DF,,,,,216.5*,,,,1.26*,,,,,,,10.1016/j.actamat.2021.116858 ,Single-phase duodenary high-entropy fluorite/pyrochlore oxides with an order-disorder transition ,2021,,,,
(Sc0.266Dy0.248Tm0.246Yb0.240)3NbO7,,,,1.460*,,10.326*,,,,,,,,,DF,,,,,214.5*,,,,1.25*,,,,,,,10.1016/j.actamat.2021.116858 ,Single-phase duodenary high-entropy fluorite/pyrochlore oxides with an order-disorder transition ,2021,,,,
[(Sm1/4Eu1/4Gd1/4Yb1/4)2(Ti0.611Hf0.166Zr0.223)2]0.5[(Sc0.333Dy0.226Tm0.224Yb0.218)3Nb]0.5O7,,,,1.528*,,10.295*,,,,,,,,,P,,,,,234.0*,,,,1.34*,,,,,,,10.1016/j.actamat.2021.116858 ,Single-phase duodenary high-entropy fluorite/pyrochlore oxides with an order-disorder transition ,2021,,,,
[(Sm1/4Eu1/4Gd1/4Yb1/4)2(Ti0.065Hf0.234Zr0.701)2]0.5[(Y0.266Dy0.248Tm0.246Yb0.240)3Nb]0.5O7,,,,1.490*,,10.467*,,,,,,,,,DF,,,,,247.0*,,,,1.36*,,,,,,,10.1016/j.actamat.2021.116858 ,Single-phase duodenary high-entropy fluorite/pyrochlore oxides with an order-disorder transition ,2021,,,,
(La0.2Nd0.2Sm0.2Eu0.2Gd0.2)2Zr2O7,,,,,,10.627*,,28.9,,,6.554,71.4,,,P,,,,,,,,,,,,,,,,https://doi.org/10.1007/s40145-019-0342-4  ,High-entropy pyrochlores with low thermal conductivity for thermal barrier coating materials ,2019,,,,
(Y0.2Nd0.2Sm0.2Eu0.2Gd0.2)2Zr2O7,,,,,,10.555*,,20,,,6.461,79.8,,,P,,,,,,,,,,,,,,,,https://doi.org/10.1007/s40145-019-0342-4  ,High-entropy pyrochlores with low thermal conductivity for thermal barrier coating materials ,2019,,,,
(La0.2Y0.2Sm0.2Eu0.2Gd0.2)2Zr2O7,,,,,,10.558*,,23.5,,,6.427,76.5,,,P,,,,,,,,,,,,,,,,https://doi.org/10.1007/s40145-019-0342-4  ,High-entropy pyrochlores with low thermal conductivity for thermal barrier coating materials ,2019,,,,
(La0.2Nd0.2Y0.2Eu0.2Gd0.2)2Zr2O7,,,,,,10.573*,,23.7,,,6.379,74,,,P,,,,,,,,,,,,,,,,https://doi.org/10.1007/s40145-019-0342-4  ,High-entropy pyrochlores with low thermal conductivity for thermal barrier coating materials ,2019,,,,
(La0.2Nd0.2Sm0.2Y0.2Gd0.2)2Zr2O7,,,,,,10.590*,,22.8,,,6.341,73.9,,,P,,,,,,,,,,,,,,,,https://doi.org/10.1007/s40145-019-0342-4  ,High-entropy pyrochlores with low thermal conductivity for thermal barrier coating materials ,2019,,,,
(La0.2Nd0.2Sm0.2Eu0.2Y0.2)2Zr2O7,,,,,,10.596*,,25.4,,,6.308,73.2,,,P,,,,,,,,,,,,,,,,https://doi.org/10.1007/s40145-019-0342-4  ,High-entropy pyrochlores with low thermal conductivity for thermal barrier coating materials ,2019,,,,
La2Zr2O7,,,,1.61,,,0,,,,,95.5,,,P,,,,,236.2 ± 6.7,,,,2.14 ± 0.06,,,,,,,10.1016/j.scriptamat.2020.02.011 ,Size disorder as a descriptor for predicting reduced thermal conductivity in medium- and high-entropy pyrochlore oxides ,2020,,,,
Sm2Zr2O7,,,,1.5,,,0,,,,,100,,,P,,,,,220.1 ± 3.0,,,,2.04 ± 0.06,,,,,,,10.1016/j.scriptamat.2020.02.011 ,Size disorder as a descriptor for predicting reduced thermal conductivity in medium- and high-entropy pyrochlore oxides ,2020,,,,
La2(Hf1/2Zr1/2)2O7,,,,1.62,,,0.7,,,,,98.1,,,P,,,,,250.2 ± 4.2,,,,2.29 ± 0.06,,,,,,,10.1016/j.scriptamat.2020.02.011 ,Size disorder as a descriptor for predicting reduced thermal conductivity in medium- and high-entropy pyrochlore oxides ,2020,,,,
Sm2(Sn1/4Ti1/4Hf1/4Zr1/4)2O7,,,,1.58,,,6.65,,,,,97.7,,,P,,,,,250.2 ± 4.7,,,,1.73 ± 0.05,,,,,,,10.1016/j.scriptamat.2020.02.011 ,Size disorder as a descriptor for predicting reduced thermal conductivity in medium- and high-entropy pyrochlore oxides ,2020,,,,
Gd2(Sn1/4Ti1/4Hf1/4Zr1/4)2O7,,,,1.55,,,6.65,,,,,96.2,,,P,,,,,229.4 ± 4.4,,,,1.58 ± 0.05,,,,,,,10.1016/j.scriptamat.2020.02.011 ,Size disorder as a descriptor for predicting reduced thermal conductivity in medium- and high-entropy pyrochlore oxides ,2020,,,,
(Sm1/2Gd1/2)2(Ti1/3Hf1/3Zr1/3)2O7,,,,1.57,,,7.76,,,,,97.9,,,P,,,,,242.0 ± 4.2,,,,1.47 ± 0.04,,,,,,,10.1016/j.scriptamat.2020.02.011 ,Size disorder as a descriptor for predicting reduced thermal conductivity in medium- and high-entropy pyrochlore oxides ,2020,,,,
(Eu1/2Gd1/2)2(Ti1/3Hf1/3Zr1/3)2O7,,,,1.56,,,7.69,,,,,97.5,,,P,,,,,243.1 ± 4.0,,,,1.52 ± 0.05,,,,,,,10.1016/j.scriptamat.2020.02.011 ,Size disorder as a descriptor for predicting reduced thermal conductivity in medium- and high-entropy pyrochlore oxides ,2020,,,,
(La1/2Pr1/2)2(Sn1/3Hf1/3Zr1/3)2O7,,,,1.62,,,2.31,,,,,94.8,,,P,,,,,275.5 ± 7.9,,,,2.24 ± 0.07,,,,,,,10.1016/j.scriptamat.2020.02.011 ,Size disorder as a descriptor for predicting reduced thermal conductivity in medium- and high-entropy pyrochlore oxides ,2020,,,,
(Eu1/2Gd1/2)2(Sn1/3Hf1/3Zr1/3)2O7,,,,1.5,,,1.87,,,,,93.5,,,P,,,,,253.3 ± 4.3,,,,2.24 ± 0.07,,,,,,,10.1016/j.scriptamat.2020.02.011 ,Size disorder as a descriptor for predicting reduced thermal conductivity in medium- and high-entropy pyrochlore oxides ,2020,,,,
(La1/3Pr1/3Nd1/3)2(Hf1/2Zr1/2)2O7,,,,1.58,,,2,,,,,96.5,,,P,,,,,240.0 ± 4.3,,,,2.16 ± 0.06,,,,,,,10.1016/j.scriptamat.2020.02.011 ,Size disorder as a descriptor for predicting reduced thermal conductivity in medium- and high-entropy pyrochlore oxides ,2020,,,,
(Sm1/3Eu1/3Gd1/3)2(Hf1/2Zr1/2)2O7,,,,1.49,,,1.22,,,,,97.9,,,P,,,,,235.7 ± 3.8,,,,1.97 ± 0.06,,,,,,,10.1016/j.scriptamat.2020.02.011 ,Size disorder as a descriptor for predicting reduced thermal conductivity in medium- and high-entropy pyrochlore oxides ,2020,,,,
(Sm1/3Eu1/3Gd1/3)2(Sn1/3Hf1/3Zr1/3)2O7,,,,1.51,,,2.03,,,,,93.8,,,P,,,,,256.7 ± 4.1,,,,2.21 ± 0.07,,,,,,,10.1016/j.scriptamat.2020.02.011 ,Size disorder as a descriptor for predicting reduced thermal conductivity in medium- and high-entropy pyrochlore oxides ,2020,,,,
(Sm1/3Eu1/3Gd1/3)2(Ti1/4Sn1/4Hf1/4Zr1/4)2O7,,,,1.56,,,6.73,,,,,96.4,,,P,,,,,260.4 ± 5.0,,,,1.67 ± 0.05,,,,,,,10.1016/j.scriptamat.2020.02.011 ,Size disorder as a descriptor for predicting reduced thermal conductivity in medium- and high-entropy pyrochlore oxides ,2020,,,,
(Sm1/4Eu1/4Gd1/4Yb1/4)2(Ti1/4Sn1/4Hf1/4Zr1/4)2O7,,,,1.54,,,7.5,,,,,98.1 ± 0.6,,,P,,,,,249.4 ± 4.0,,,,1.45 ± 0.04,,,,,,,10.1016/j.scriptamat.2020.02.011 ,Size disorder as a descriptor for predicting reduced thermal conductivity in medium- and high-entropy pyrochlore oxides ,2020,,,,
(Sm1/3Eu1/3Gd1/3)2(Ti1/2Sn1/6Hf1/6Zr1/6)2O7,,,,1.63,,,7.93,,,,,94.9 ± 0.6,,,P,,,,,280.1 ± 6.2,,,,1.71 ± 0.05,,,,,,,10.1016/j.scriptamat.2020.02.011 ,Size disorder as a descriptor for predicting reduced thermal conductivity in medium- and high-entropy pyrochlore oxides ,2020,,,,
(Sm1/3Eu1/3Gd1/3)2(Ti3/4Sn1/12Hf1/12Zr1/12)2O7,,,,1.69,,,7.12,,,,,94.6 ± 0.6,,,P,,,,,273.6 ± 5.3,,,,1.90 ± 0.06,,,,,,,10.1016/j.scriptamat.2020.02.011 ,Size disorder as a descriptor for predicting reduced thermal conductivity in medium- and high-entropy pyrochlore oxides ,2020,,,,
(Sm1/3Eu1/3Gd1/3)2Ti2O7,,,,1.76,,,1,,,,,94.1 ± 0.6,,,P,,,,,281.3 ± 5.0,,,,2.88 ± 0.09,,,,,,,10.1016/j.scriptamat.2020.02.011 ,Size disorder as a descriptor for predicting reduced thermal conductivity in medium- and high-entropy pyrochlore oxides ,2020,,,,
(Sm1/4Eu1/4Gd1/4Yb1/4)2(Ti1/2Hf1/4Zr1/4)2O7,,,,1.58,,,9.04,,,,,97.8 ± 0.6,,,P,,,,,238.3 ± 2.5,,,,1.36 ± 0.04,,,,,,,10.1016/j.scriptamat.2020.02.011 ,Size disorder as a descriptor for predicting reduced thermal conductivity in medium- and high-entropy pyrochlore oxides ,2020,,,,
(Sm3/4Yb1/4)2(Ti1/2Zr1/2)2O7,,,,1.59,,,9.5,,,,,98.8 ± 0.6,,,P,,,,,227.7 ± 2.5,,,,1.40 ± 0.04,,,,,,,10.1016/j.scriptamat.2020.02.011 ,Size disorder as a descriptor for predicting reduced thermal conductivity in medium- and high-entropy pyrochlore oxides ,2020,,,,
(La1/5Ce1/5Nd1/5Sm1/5Eu1/5)2Zr2O7,,,,1.54,,,3.24,,,,,99.1 ± 0.7,,,P,,,,,230.6 ± 2.9,,,,2.06 ± 0.06,,,,,,,10.1016/j.scriptamat.2020.02.011 ,Size disorder as a descriptor for predicting reduced thermal conductivity in medium- and high-entropy pyrochlore oxides ,2020,,,,
(La1/7Ce1/7Pr1/7Nd1/7Sm1/7Eu1/7Gd1/7)2(Hf1/2Zr1/2)2O7,,,,1.55,,,3.46,,,,,98.6 ± 0.6,,,P,,,,,242.0 ± 3.5,,,,1.97 ± 0.06,,,,,,,10.1016/j.scriptamat.2020.02.011 ,Size disorder as a descriptor for predicting reduced thermal conductivity in medium- and high-entropy pyrochlore oxides ,2020,,,,
(La1/7Ce1/7Pr1/7Nd1/7Sm1/7Eu1/7Gd1/7)2(Sn1/3Hf1/3Zr1/3)2O7,,,,1.56,,,3.82,,,,,98.7 ± 0.7,,,P,,,,,187.0 ± 5.0,,,,2.02 ± 0.06,,,,,,,10.1016/j.scriptamat.2020.02.011 ,Size disorder as a descriptor for predicting reduced thermal conductivity in medium- and high-entropy pyrochlore oxides ,2020,,,,
Gd2Ti2O7,,,,1.7405,,10.1612,,,0.628 ± 0.271,6.42,6.6135,,,,P,,,,12.21,,,,,,,,,,,,https://doi-org.utk.idm.oclc.org/10.1016/j.vacuum.2024.113893  ,Synthesis and irradiation behavior of (Gd0.2Sm0.2Dy0.2Er0.2Yb0.2)2Ti2O7 high-entropy pyrochlore waste forms consolidated by spark plasma sintering ,2024,,,,
(Gd0.2Sm0.2Dy0.2Er0.2Yb0.2)2Ti2O7,,,,1.72,,10.1174,,,0.564 ± 0.170,6.66,6.8229,,,,P,,,,12.68,,,,,,,,,,,,https://doi-org.utk.idm.oclc.org/10.1016/j.vacuum.2024.113893  ,Synthesis and irradiation behavior of (Gd0.2Sm0.2Dy0.2Er0.2Yb0.2)2Ti2O7 high-entropy pyrochlore waste forms consolidated by spark plasma sintering ,2024,,,,
Gd2Zr2O7,,,,1.4645,,5.26609(45),,1.54#,8.11,6.82,6.9265,98.46,,,DF,,,,12.95,231.21,1.054,,,,,,,,,,https://doi-org.utk.idm.oclc.org/10.1016/j.ceramint.2023.12.035  ,Reactive spark plasma sintering of high-entropy (La1/7Nd1/7Sm1/7Eu1/7Gd1/7Dy1/7Ho1/7)2Zr2O7 pyrochlore ceramic ,2023,,,,
